Repository: pypi-data/pypi-mirror-395

# PyPI code 395

This repository is part of a project to make all code in PyPI as accessible as possible. For more information 
on the project and to find out how to utilise this data, see the website: https://py-code.org/

This repo contains 50000 packages uploaded to PyPI between 
2025-12-03 10:26 and 2025-12-09 04:47.

The repo is 62% (31463/50000) complete.

Package contents can be found [in the code branch](https://github.com/pypi-data/pypi-mirror-395/tree/code/packages).

A browsable package list for all repositories [all packages here](https://py-code.org/repositories/pypi-mirror-395).

File: packages/eschallot/eschallot-0.5.0-py3-none-any.whl/eschallot/material_data/Ag_palik.txt
Wavelength(nm)	n	k
298.800000	1.522000	0.992000
302.400000	1.496000	0.882000
306.100000	1.432000	0.776000
310.000000	1.323000	0.647000
311.500000	1.246000	0.586000
313.900000	1.149000	0.540000
315.500000	1.044000	0.514000
317.900000	0.932000	0.504000
319.500000	0.815000	0.526000
322.000000	0.708000	0.565000
323.700000	0.616000	0.609000
326.300000	0.526000	0.663000
330.600000	0.371000	0.813000
332.400000	0.321000	0.902000
335.100000	0.294000	0.986000
339.700000	0.259000	1.120000
344.400000	0.238000	1.240000
354.200000	0.209000	1.440000
364.700000	0.186000	1.610000
375.700000	0.200000	1.670000
387.500000	0.192000	1.810000
400.000000	0.173000	1.950000
413.300000	0.173000	2.110000
427.500000	0.160000	2.260000
442.800000	0.157000	2.400000
459.200000	0.144000	2.560000
476.900000	0.132000	2.720000
495.900000	0.130000	2.880000
516.600000	0.130000	3.070000
539.100000	0.129000	3.250000
563.600000	0.120000	3.450000
590.400000	0.121000	3.660000
619.900000	0.131000	3.880000
652.600000	0.140000	4.150000
688.800000	0.140000	4.440000
729.300000	0.148000	4.740000
774.900000	0.143000	5.090000
826.600000	0.145000	5.500000
885.600000	0.163000	5.950000
953.700000	0.198000	6.430000
1033.000000	0.226000	6.990000
1127.000000	0.251000	7.670000
1240.000000	0.329000	8.490000
1265.000000	0.375000	7.780000
1291.000000	0.383000	7.920000
1305.000000	0.358000	8.950000
1319.000000	0.392000	8.060000
1348.000000	0.401000	8.210000
1378.000000	0.411000	8.370000
1409.000000	0.421000	8.370000
1442.000000	0.431000	8.700000
1476.000000	0.442000	8.880000
1512.000000	0.455000	9.080000
1550.000000	0.469000	9.320000
1675.000000	0.519000	10.100000
1722.000000	0.537000	10.400000
1771.000000	0.557000	10.700000
1823.000000	0.578000	11.100000
1879.000000	0.600000	11.400000
1937.000000	0.624000	11.800000
2000.000000	0.650000	12.200000
2066.000000	0.668000	12.600000
2138.000000	0.729000	13.000000
2214.000000	0.774000	13.500000
2296.000000	0.823000	14.000000
2384.000000	0.878000	14.500000
2480.000000	0.939000	15.100000
2583.000000	1.007000	15.700000

File: packages/eschallot/eschallot-0.5.0-py3-none-any.whl/eschallot/material_data/Ag_yang.txt
Wavelength(nm)	n	k
2.70000e+02	1.36400e+00	1.31800e+00
2.80000e+02	1.47700e+00	1.24000e+00
2.90000e+02	1.53100e+00	1.16800e+00
3.00000e+02	1.60900e+00	9.12600e-01
3.10000e+02	1.37300e+00	5.19200e-01
3.20000e+02	8.19100e-01	3.33400e-01
3.30000e+02	2.20700e-01	6.77900e-01
3.40000e+02	1.10900e-01	1.08400e+00
3.50000e+02	8.44300e-02	1.34100e+00
3.60000e+02	7.33900e-02	1.53600e+00
3.69900e+02	6.72700e-02	1.69900e+00
3.79900e+02	6.32500e-02	1.84100e+00
3.89900e+02	6.03500e-02	1.97100e+00
3.99900e+02	5.81700e-02	2.09000e+00
4.09900e+02	5.64700e-02	2.20300e+00
4.19900e+02	5.51500e-02	2.31000e+00
4.29900e+02	5.41100e-02	2.41300e+00
4.39900e+02	5.33200e-02	2.51300e+00
4.49900e+02	5.27100e-02	2.60900e+00
4.59900e+02	5.22700e-02	2.70300e+00
4.69900e+02	5.19800e-02	2.79500e+00
4.79900e+02	5.18100e-02	2.88600e+00
4.89900e+02	5.17500e-02	2.97400e+00
4.99900e+02	5.18000e-02	3.06200e+00
5.09900e+02	5.19300e-02	3.14800e+00
5.19900e+02	5.21500e-02	3.23300e+00
5.29900e+02	5.24500e-02	3.31800e+00
5.39900e+02	5.28200e-02	3.40100e+00
5.49900e+02	5.32600e-02	3.48400e+00
5.59900e+02	5.37600e-02	3.56600e+00
5.69900e+02	5.43100e-02	3.64800e+00
5.79900e+02	5.49300e-02	3.72800e+00
5.89900e+02	5.56000e-02	3.80900e+00
5.99900e+02	5.63200e-02	3.88900e+00
6.09900e+02	5.70900e-02	3.96800e+00
6.19900e+02	5.79000e-02	4.04800e+00
6.29900e+02	5.87600e-02	4.12600e+00
6.39900e+02	5.96600e-02	4.20500e+00
6.49900e+02	6.06100e-02	4.28300e+00
6.59900e+02	6.15900e-02	4.36100e+00
6.69900e+02	6.26200e-02	4.43800e+00
6.79900e+02	6.36800e-02	4.51600e+00
6.89900e+02	6.47800e-02	4.59300e+00
6.99900e+02	6.59100e-02	4.66900e+00
7.09900e+02	6.70800e-02	4.74600e+00
7.19900e+02	6.82900e-02	4.82300e+00
7.29900e+02	6.95300e-02	4.89900e+00
7.39900e+02	7.08000e-02	4.97500e+00
7.49900e+02	7.21000e-02	5.05100e+00
7.59900e+02	7.34400e-02	5.12600e+00
7.69900e+02	7.48000e-02	5.20200e+00
7.79900e+02	7.62000e-02	5.27800e+00
7.89900e+02	7.76200e-02	5.35300e+00
7.99900e+02	7.90800e-02	5.42800e+00
8.09900e+02	8.05700e-02	5.50300e+00
8.19900e+02	8.20800e-02	5.57800e+00
8.29900e+02	8.36200e-02	5.65300e+00
8.39900e+02	8.51900e-02	5.72800e+00
8.49900e+02	8.67900e-02	5.80200e+00
8.59900e+02	8.84100e-02	5.87700e+00
8.69900e+02	9.00700e-02	5.95100e+00
8.79900e+02	9.17400e-02	6.02600e+00
8.89900e+02	9.34500e-02	6.10000e+00
8.99900e+02	9.51800e-02	6.17400e+00
9.09900e+02	9.69400e-02	6.24800e+00
9.19900e+02	9.87200e-02	6.32200e+00
9.29900e+02	1.00500e-01	6.39600e+00
9.39900e+02	1.02400e-01	6.47000e+00
9.49900e+02	1.04200e-01	6.54400e+00
9.59900e+02	1.06100e-01	6.61800e+00
9.69800e+02	1.08000e-01	6.69100e+00
9.79900e+02	1.10000e-01	6.76500e+00
9.89900e+02	1.11900e-01	6.83800e+00
9.99900e+02	1.13900e-01	6.91200e+00
1.01000e+03	1.15900e-01	6.98500e+00
1.02000e+03	1.17900e-01	7.05900e+00
1.03000e+03	1.20000e-01	7.13200e+00
1.04000e+03	1.22100e-01	7.20600e+00
1.05000e+03	1.24200e-01	7.27900e+00
1.06000e+03	1.26300e-01	7.35200e+00
1.07000e+03	1.28500e-01	7.42500e+00
1.08000e+03	1.30600e-01	7.49800e+00
1.09000e+03	1.32800e-01	7.57100e+00
1.10000e+03	1.35100e-01	7.64500e+00
1.11000e+03	1.37300e-01	7.71800e+00
1.12000e+03	1.39600e-01	7.79100e+00
1.13000e+03	1.41900e-01	7.86300e+00
1.14000e+03	1.44200e-01	7.93600e+00
1.15000e+03	1.46500e-01	8.00900e+00
1.16000e+03	1.48900e-01	8.08200e+00
1.17000e+03	1.51300e-01	8.15500e+00
1.18000e+03	1.53700e-01	8.22800e+00
1.19000e+03	1.56100e-01	8.30000e+00
1.20000e+03	1.58500e-01	8.37300e+00
1.21000e+03	1.61000e-01	8.44600e+00
1.22000e+03	1.63500e-01	8.51800e+00
1.23000e+03	1.66000e-01	8.59100e+00
1.24000e+03	1.68600e-01	8.66400e+00
1.25000e+03	1.71100e-01	8.73600e+00
1.26000e+03	1.73700e-01	8.80900e+00
1.26800e+03	1.75900e-01	8.86900e+00
1.27000e+03	1.76300e-01	8.88100e+00
1.27800e+03	1.78500e-01	8.94200e+00
1.28000e+03	1.79000e-01	8.95400e+00
1.28800e+03	1.81200e-01	9.01500e+00
1.29000e+03	1.81600e-01	9.02600e+00
1.29900e+03	1.84000e-01	9.09000e+00
1.30000e+03	1.84300e-01	9.09900e+00
1.30900e+03	1.86800e-01	9.16600e+00
1.31000e+03	1.87000e-01	9.17100e+00
1.32000e+03	1.89700e-01	9.24300e+00
1.32000e+03	1.89700e-01	9.24300e+00
1.32800e+03	1.91900e-01	9.30200e+00
1.33000e+03	1.92400e-01	9.31600e+00
1.33900e+03	1.94900e-01	9.38100e+00
1.34000e+03	1.95200e-01	9.38800e+00
1.34700e+03	1.97300e-01	9.44200e+00
1.35000e+03	1.98000e-01	9.46000e+00
1.35900e+03	2.00400e-01	9.52400e+00
1.36700e+03	2.02900e-01	9.58600e+00
1.37900e+03	2.06200e-01	9.67000e+00
1.38800e+03	2.08700e-01	9.73400e+00
1.40000e+03	2.12200e-01	9.82000e+00
1.40900e+03	2.14800e-01	9.88600e+00
1.41800e+03	2.17600e-01	9.95300e+00
1.42700e+03	2.20300e-01	1.00200e+01
1.43000e+03	2.21000e-01	1.00400e+01
1.43700e+03	2.23100e-01	1.00900e+01
1.44000e+03	2.24000e-01	1.01100e+01
1.45000e+03	2.27000e-01	1.01800e+01
1.45000e+03	2.27000e-01	1.01800e+01
1.46000e+03	2.30000e-01	1.02500e+01
1.46000e+03	2.30100e-01	1.02600e+01
1.46900e+03	2.33000e-01	1.03200e+01
1.47000e+03	2.33100e-01	1.03300e+01
1.48000e+03	2.36100e-01	1.04000e+01
1.48000e+03	2.36200e-01	1.04000e+01
1.49000e+03	2.39200e-01	1.04700e+01
1.49000e+03	2.39300e-01	1.04700e+01
1.49700e+03	2.41400e-01	1.05200e+01
1.50000e+03	2.42400e-01	1.05400e+01
1.50700e+03	2.44600e-01	1.06000e+01
1.51000e+03	2.45500e-01	1.06200e+01
1.51800e+03	2.48000e-01	1.06700e+01
1.52000e+03	2.48700e-01	1.06900e+01
1.52800e+03	2.51400e-01	1.07500e+01
1.53000e+03	2.51800e-01	1.07600e+01
1.53900e+03	2.54900e-01	1.08300e+01
1.54000e+03	2.55000e-01	1.08300e+01
1.54700e+03	2.57200e-01	1.08800e+01
1.55000e+03	2.58200e-01	1.09000e+01
1.55800e+03	2.60800e-01	1.09600e+01
1.56000e+03	2.61500e-01	1.09800e+01
1.56900e+03	2.64500e-01	1.10400e+01
1.57000e+03	2.64700e-01	1.10500e+01
1.57700e+03	2.67000e-01	1.11000e+01
1.58000e+03	2.68000e-01	1.11200e+01
1.58800e+03	2.70800e-01	1.11800e+01
1.59000e+03	2.71300e-01	1.11900e+01
1.59600e+03	2.73400e-01	1.12400e+01
1.60000e+03	2.74700e-01	1.12600e+01
1.60800e+03	2.77400e-01	1.13200e+01
1.61000e+03	2.78000e-01	1.13400e+01
1.61600e+03	2.80100e-01	1.13800e+01
1.62000e+03	2.81400e-01	1.14100e+01
1.62800e+03	2.84200e-01	1.14700e+01
1.63000e+03	2.84800e-01	1.14800e+01
1.63600e+03	2.87000e-01	1.15300e+01
1.64000e+03	2.88200e-01	1.15500e+01
1.64900e+03	2.91300e-01	1.16200e+01
1.65000e+03	2.91600e-01	1.16200e+01
1.65700e+03	2.94200e-01	1.16800e+01
1.66000e+03	2.95100e-01	1.16900e+01
1.66600e+03	2.97200e-01	1.17400e+01
1.67000e+03	2.98500e-01	1.17700e+01
1.67900e+03	3.01700e-01	1.18300e+01
1.68000e+03	3.02000e-01	1.18400e+01
1.68800e+03	3.04800e-01	1.18900e+01
1.69000e+03	3.05600e-01	1.19100e+01
1.69600e+03	3.07900e-01	1.19600e+01
1.70000e+03	3.09100e-01	1.19800e+01
1.70500e+03	3.11100e-01	1.20200e+01
1.71000e+03	3.12700e-01	1.20500e+01
1.71900e+03	3.15900e-01	1.21200e+01
1.72000e+03	3.16200e-01	1.21300e+01
1.72800e+03	3.19200e-01	1.21800e+01
1.73000e+03	3.19800e-01	1.22000e+01
1.73700e+03	3.22600e-01	1.22500e+01
1.74000e+03	3.23500e-01	1.22700e+01
1.74700e+03	3.26000e-01	1.23200e+01
1.75000e+03	3.27100e-01	1.23400e+01
1.75600e+03	3.29500e-01	1.23900e+01
1.76000e+03	3.30800e-01	1.24100e+01
1.76600e+03	3.33000e-01	1.24600e+01
1.77000e+03	3.34500e-01	1.24800e+01
1.77500e+03	3.36600e-01	1.25200e+01
1.78000e+03	3.38200e-01	1.25600e+01
1.78500e+03	3.40200e-01	1.25900e+01
1.79000e+03	3.41900e-01	1.26300e+01
1.79500e+03	3.43900e-01	1.26700e+01
1.80000e+03	3.45700e-01	1.27000e+01
1.80500e+03	3.47700e-01	1.27400e+01
1.81000e+03	3.49400e-01	1.27700e+01
1.81500e+03	3.51500e-01	1.28100e+01
1.82000e+03	3.53200e-01	1.28400e+01
1.82500e+03	3.55400e-01	1.28800e+01
1.83000e+03	3.57000e-01	1.29100e+01
1.83600e+03	3.59300e-01	1.29600e+01
1.84000e+03	3.60900e-01	1.29900e+01
1.84600e+03	3.63400e-01	1.30300e+01
1.85000e+03	3.64700e-01	1.30600e+01
1.85700e+03	3.67500e-01	1.31100e+01
1.86000e+03	3.68600e-01	1.31300e+01
1.86800e+03	3.71600e-01	1.31800e+01
1.87000e+03	3.72500e-01	1.32000e+01
1.87800e+03	3.75900e-01	1.32600e+01
1.88000e+03	3.76400e-01	1.32700e+01
1.88900e+03	3.80200e-01	1.33400e+01
1.89000e+03	3.80400e-01	1.33400e+01
1.89500e+03	3.82400e-01	1.33800e+01
1.90000e+03	3.84300e-01	1.34200e+01
1.90600e+03	3.86800e-01	1.34600e+01
1.91000e+03	3.88300e-01	1.34900e+01
1.91700e+03	3.91300e-01	1.35400e+01
1.92000e+03	3.92300e-01	1.35600e+01
1.92900e+03	3.95900e-01	1.36200e+01
1.93000e+03	3.96400e-01	1.36300e+01
1.93400e+03	3.98200e-01	1.36600e+01
1.94000e+03	4.00400e-01	1.37000e+01
1.94600e+03	4.03000e-01	1.37500e+01
1.95000e+03	4.04500e-01	1.37700e+01
1.95800e+03	4.07800e-01	1.38300e+01
1.96000e+03	4.08600e-01	1.38400e+01
1.97000e+03	4.12700e-01	1.39200e+01
1.97000e+03	4.12700e-01	1.39200e+01
1.97600e+03	4.15100e-01	1.39600e+01
1.98000e+03	4.16800e-01	1.39900e+01
1.98800e+03	4.20200e-01	1.40500e+01
1.99000e+03	4.21000e-01	1.40600e+01
1.99400e+03	4.22700e-01	1.40900e+01
2.00000e+03	4.25100e-01	1.41300e+01
2.00600e+03	4.27900e-01	1.41800e+01
2.01900e+03	4.33100e-01	1.42700e+01
2.02500e+03	4.35800e-01	1.43100e+01
2.03800e+03	4.41200e-01	1.44000e+01
2.04400e+03	4.44000e-01	1.44500e+01
2.05700e+03	4.49500e-01	1.45400e+01
2.06400e+03	4.52400e-01	1.45900e+01
2.07700e+03	4.58100e-01	1.46800e+01
2.08400e+03	4.61000e-01	1.47300e+01
2.09700e+03	4.66900e-01	1.48300e+01
2.10400e+03	4.69900e-01	1.48800e+01
2.11800e+03	4.76000e-01	1.49700e+01
2.12500e+03	4.79100e-01	1.50200e+01
2.13900e+03	4.85300e-01	1.51200e+01
2.14600e+03	4.88500e-01	1.51700e+01
2.15300e+03	4.91700e-01	1.52300e+01
2.16700e+03	4.98200e-01	1.53300e+01
2.17500e+03	5.01500e-01	1.53800e+01
2.18900e+03	5.08200e-01	1.54800e+01
2.19700e+03	5.11600e-01	1.55400e+01
2.20400e+03	5.15100e-01	1.55900e+01
2.21900e+03	5.22100e-01	1.57000e+01
2.22700e+03	5.25600e-01	1.57500e+01
2.23500e+03	5.29200e-01	1.58100e+01
2.24200e+03	5.32800e-01	1.58600e+01
2.25800e+03	5.40200e-01	1.59700e+01
2.26600e+03	5.43900e-01	1.60300e+01
2.27400e+03	5.47700e-01	1.60900e+01
2.28200e+03	5.51500e-01	1.61400e+01
2.29800e+03	5.59300e-01	1.62600e+01
2.30600e+03	5.63200e-01	1.63200e+01
2.31400e+03	5.67200e-01	1.63800e+01
2.32300e+03	5.71200e-01	1.64400e+01
2.33900e+03	5.79400e-01	1.65600e+01
2.34800e+03	5.83500e-01	1.66200e+01
2.35600e+03	5.87700e-01	1.66800e+01
2.36500e+03	5.92000e-01	1.67400e+01
2.37400e+03	5.96300e-01	1.68000e+01
2.38200e+03	6.00600e-01	1.68600e+01
2.39100e+03	6.05000e-01	1.69200e+01
2.40900e+03	6.13900e-01	1.70500e+01
2.41800e+03	6.18500e-01	1.71200e+01
2.42700e+03	6.23100e-01	1.71800e+01
2.43600e+03	6.27700e-01	1.72400e+01
2.44500e+03	6.32400e-01	1.73100e+01
2.45500e+03	6.37200e-01	1.73800e+01
2.46400e+03	6.42000e-01	1.74400e+01
2.47300e+03	6.46800e-01	1.75100e+01
2.48300e+03	6.51700e-01	1.75800e+01
2.49200e+03	6.56700e-01	1.76500e+01
2.50200e+03	6.61700e-01	1.77100e+01
2.51200e+03	6.66800e-01	1.77800e+01
2.52200e+03	6.72000e-01	1.78500e+01
2.53100e+03	6.77200e-01	1.79200e+01
2.54100e+03	6.82400e-01	1.79900e+01
2.55100e+03	6.87800e-01	1.80600e+01
2.56100e+03	6.93100e-01	1.81400e+01
2.57200e+03	6.98600e-01	1.82100e+01
2.58200e+03	7.04100e-01	1.82800e+01
2.59200e+03	7.09700e-01	1.83500e+01
2.60300e+03	7.15400e-01	1.84300e+01
2.61300e+03	7.21100e-01	1.85000e+01
2.62400e+03	7.26900e-01	1.85800e+01
2.63400e+03	7.32700e-01	1.86500e+01
2.64500e+03	7.38700e-01	1.87300e+01
2.65600e+03	7.44700e-01	1.88100e+01
2.66700e+03	7.50800e-01	1.88900e+01
2.67800e+03	7.56900e-01	1.89600e+01
2.68900e+03	7.63100e-01	1.90400e+01
2.70000e+03	7.69500e-01	1.91200e+01
2.71100e+03	7.75800e-01	1.92000e+01
2.72300e+03	7.82300e-01	1.92800e+01
2.73400e+03	7.88900e-01	1.93600e+01
2.74600e+03	7.95500e-01	1.94500e+01
2.75800e+03	8.02200e-01	1.95300e+01
2.76900e+03	8.09000e-01	1.96100e+01
2.78100e+03	8.15900e-01	1.97000e+01
2.79300e+03	8.22900e-01	1.97800e+01
2.80500e+03	8.30000e-01	1.98700e+01
2.81700e+03	8.37100e-01	1.99600e+01
2.83000e+03	8.44400e-01	2.00400e+01
2.84200e+03	8.51700e-01	2.01300e+01
2.85500e+03	8.59200e-01	2.02200e+01
2.86700e+03	8.66700e-01	2.03100e+01
2.88000e+03	8.74400e-01	2.04000e+01
2.89300e+03	8.82100e-01	2.04900e+01
2.90600e+03	8.90000e-01	2.05800e+01
2.91900e+03	8.97900e-01	2.06800e+01
2.93200e+03	9.06000e-01	2.07700e+01
2.94600e+03	9.14200e-01	2.08600e+01
2.95900e+03	9.22500e-01	2.09600e+01
2.97300e+03	9.30900e-01	2.10600e+01
2.98600e+03	9.39400e-01	2.11500e+01
3.00000e+03	9.48000e-01	2.12500e+01
3.01400e+03	9.56800e-01	2.13500e+01
3.02800e+03	9.65700e-01	2.14500e+01
3.04200e+03	9.74700e-01	2.15500e+01
3.05700e+03	9.83800e-01	2.16500e+01
3.07100e+03	9.93100e-01	2.17500e+01
3.08600e+03	1.00300e+00	2.18600e+01
3.10100e+03	1.01200e+00	2.19600e+01
3.11600e+03	1.02200e+00	2.20700e+01
3.13100e+03	1.03100e+00	2.21700e+01
3.14600e+03	1.04100e+00	2.22800e+01
3.16100e+03	1.05200e+00	2.23900e+01
3.17700e+03	1.06200e+00	2.25000e+01
3.19200e+03	1.07200e+00	2.26100e+01
3.20800e+03	1.08300e+00	2.27200e+01
3.22400e+03	1.09300e+00	2.28400e+01
3.24000e+03	1.10400e+00	2.29500e+01
3.25600e+03	1.11500e+00	2.30700e+01
3.27300e+03	1.12600e+00	2.31800e+01
3.28900e+03	1.13800e+00	2.33000e+01
3.30600e+03	1.14900e+00	2.34200e+01
3.32300e+03	1.16100e+00	2.35400e+01
3.34000e+03	1.17300e+00	2.36600e+01
3.35800e+03	1.18500e+00	2.37800e+01
3.37500e+03	1.19700e+00	2.39000e+01
3.39300e+03	1.21000e+00	2.40300e+01
3.41100e+03	1.22200e+00	2.41600e+01
3.42900e+03	1.23500e+00	2.42800e+01
3.44700e+03	1.24800e+00	2.44100e+01
3.46500e+03	1.26200e+00	2.45400e+01
3.48400e+03	1.27500e+00	2.46700e+01
3.50300e+03	1.28900e+00	2.48100e+01
3.52200e+03	1.30300e+00	2.49400e+01
3.54100e+03	1.31700e+00	2.50800e+01
3.56100e+03	1.33100e+00	2.52100e+01
3.58000e+03	1.34600e+00	2.53500e+01
3.60000e+03	1.36100e+00	2.54900e+01
3.62000e+03	1.37600e+00	2.56300e+01
3.64100e+03	1.39100e+00	2.57800e+01
3.66100e+03	1.40700e+00	2.59200e+01
3.68200e+03	1.42200e+00	2.60700e+01
3.70300e+03	1.43900e+00	2.62200e+01
3.72400e+03	1.45500e+00	2.63700e+01
3.74600e+03	1.47200e+00	2.65200e+01
3.76800e+03	1.48900e+00	2.66700e+01
3.79000e+03	1.50600e+00	2.68300e+01
3.81200e+03	1.52400e+00	2.69800e+01
3.83400e+03	1.54100e+00	2.71400e+01
3.85700e+03	1.56000e+00	2.73000e+01
3.88000e+03	1.57800e+00	2.74700e+01
3.90400e+03	1.59700e+00	2.76300e+01
3.92700e+03	1.61600e+00	2.78000e+01
3.95100e+03	1.63600e+00	2.79700e+01
3.97600e+03	1.65600e+00	2.81400e+01
4.00000e+03	1.67600e+00	2.83100e+01
4.02500e+03	1.69700e+00	2.84800e+01
4.05000e+03	1.71800e+00	2.86600e+01
4.07600e+03	1.73900e+00	2.88400e+01
4.10100e+03	1.76100e+00	2.90200e+01
4.12800e+03	1.78300e+00	2.92000e+01
4.15400e+03	1.80600e+00	2.93900e+01
4.18100e+03	1.82900e+00	2.95800e+01
4.20800e+03	1.85300e+00	2.97700e+01
4.23500e+03	1.87700e+00	2.99600e+01
4.26300e+03	1.90100e+00	3.01600e+01
4.29200e+03	1.92600e+00	3.03500e+01
4.32000e+03	1.95100e+00	3.05600e+01
4.34900e+03	1.97700e+00	3.07600e+01
4.37900e+03	2.00400e+00	3.09600e+01
4.40800e+03	2.03100e+00	3.11700e+01
4.43900e+03	2.05900e+00	3.13800e+01
4.46900e+03	2.08700e+00	3.16000e+01
4.50000e+03	2.11500e+00	3.18200e+01
4.53200e+03	2.14500e+00	3.20400e+01
4.56400e+03	2.17500e+00	3.22600e+01
4.59600e+03	2.20500e+00	3.24900e+01
4.62900e+03	2.23600e+00	3.27200e+01
4.66200e+03	2.26800e+00	3.29500e+01
4.69600e+03	2.30100e+00	3.31800e+01
4.73000e+03	2.33400e+00	3.34200e+01
4.76500e+03	2.36800e+00	3.36700e+01
4.80000e+03	2.40300e+00	3.39100e+01
4.83600e+03	2.43800e+00	3.41600e+01
4.87200e+03	2.47400e+00	3.44200e+01
4.90900e+03	2.51200e+00	3.46700e+01
4.94700e+03	2.55000e+00	3.49300e+01
4.98500e+03	2.58800e+00	3.52000e+01
5.02300e+03	2.62800e+00	3.54700e+01
5.06300e+03	2.66900e+00	3.57400e+01
5.10300e+03	2.71000e+00	3.60200e+01
5.14300e+03	2.75300e+00	3.63000e+01
5.18400e+03	2.79600e+00	3.65900e+01
5.22600e+03	2.84100e+00	3.68800e+01
5.26900e+03	2.88600e+00	3.71700e+01
5.31200e+03	2.93300e+00	3.74700e+01
5.35600e+03	2.98100e+00	3.77800e+01
5.40000e+03	3.03000e+00	3.80900e+01
5.44600e+03	3.08000e+00	3.84000e+01
5.49200e+03	3.13200e+00	3.87200e+01
5.53900e+03	3.18500e+00	3.90500e+01
5.58600e+03	3.23900e+00	3.93800e+01
5.63500e+03	3.29400e+00	3.97100e+01
5.68400e+03	3.35100e+00	4.00500e+01
5.73500e+03	3.41000e+00	4.04000e+01
5.78600e+03	3.47000e+00	4.07600e+01
5.83800e+03	3.53200e+00	4.11200e+01
5.89100e+03	3.59500e+00	4.14800e+01
5.94500e+03	3.66000e+00	4.18500e+01
6.00000e+03	3.72600e+00	4.22300e+01
6.05600e+03	3.79500e+00	4.26200e+01
6.11400e+03	3.86500e+00	4.30100e+01
6.17200e+03	3.93800e+00	4.34100e+01
6.23100e+03	4.01200e+00	4.38200e+01
6.29200e+03	4.08900e+00	4.42400e+01
6.35300e+03	4.16800e+00	4.46600e+01
6.41600e+03	4.24900e+00	4.50900e+01
6.48000e+03	4.33200e+00	4.55300e+01
6.54600e+03	4.41800e+00	4.59800e+01
6.61200e+03	4.50700e+00	4.64400e+01
6.68100e+03	4.59800e+00	4.69000e+01
6.75000e+03	4.69200e+00	4.73800e+01
6.82100e+03	4.78800e+00	4.78600e+01
6.89400e+03	4.88800e+00	4.83600e+01
6.96800e+03	4.99100e+00	4.88600e+01
7.04400e+03	5.09700e+00	4.93800e+01
7.12100e+03	5.20700e+00	4.99000e+01
7.20000e+03	5.32000e+00	5.04400e+01
7.28100e+03	5.43700e+00	5.09900e+01
7.36400e+03	5.55700e+00	5.15500e+01
7.44900e+03	5.68200e+00	5.21200e+01
7.53500e+03	5.81100e+00	5.27100e+01
7.62400e+03	5.94400e+00	5.33100e+01
7.71500e+03	6.08200e+00	5.39200e+01
7.80800e+03	6.22500e+00	5.45400e+01
7.90300e+03	6.37300e+00	5.51800e+01
8.00100e+03	6.52600e+00	5.58400e+01
8.10000e+03	6.68400e+00	5.65100e+01
8.20300e+03	6.84800e+00	5.72000e+01
8.30800e+03	7.01900e+00	5.79000e+01
8.41600e+03	7.19500e+00	5.86200e+01
8.52700e+03	7.37900e+00	5.93600e+01
8.64100e+03	7.56900e+00	6.01100e+01
8.75700e+03	7.76700e+00	6.08900e+01
8.87700e+03	7.97200e+00	6.16800e+01
9.00100e+03	8.18600e+00	6.25000e+01
9.12700e+03	8.40800e+00	6.33300e+01
9.25700e+03	8.63900e+00	6.41900e+01
9.39200e+03	8.88000e+00	6.50700e+01
9.53000e+03	9.13100e+00	6.59800e+01
9.67200e+03	9.39300e+00	6.69100e+01
9.81900e+03	9.66500e+00	6.78700e+01
9.97000e+03	9.95000e+00	6.88500e+01
1.01300e+04	1.02500e+01	6.98600e+01
1.02900e+04	1.05600e+01	7.09000e+01
1.04500e+04	1.08800e+01	7.19700e+01
1.06200e+04	1.12200e+01	7.30700e+01
1.08000e+04	1.15800e+01	7.42100e+01
1.09800e+04	1.19500e+01	7.53800e+01
1.11700e+04	1.23400e+01	7.65800e+01
1.13700e+04	1.27500e+01	7.78300e+01
1.15700e+04	1.31800e+01	7.91100e+01
1.17800e+04	1.36300e+01	8.04300e+01
1.20000e+04	1.41000e+01	8.18000e+01
1.22300e+04	1.46000e+01	8.32100e+01
1.24600e+04	1.51200e+01	8.46700e+01
1.27100e+04	1.56700e+01	8.61800e+01
1.29600e+04	1.62500e+01	8.77400e+01
1.32300e+04	1.68700e+01	8.93600e+01
1.35000e+04	1.75200e+01	9.10300e+01
1.37900e+04	1.82000e+01	9.27700e+01
1.40900e+04	1.89300e+01	9.45700e+01
1.44000e+04	1.97000e+01	9.64300e+01
1.47300e+04	2.05100e+01	9.83700e+01
1.50700e+04	2.13700e+01	1.00400e+02
1.54300e+04	2.22900e+01	1.02500e+02
1.58100e+04	2.32700e+01	1.04600e+02
1.62000e+04	2.43100e+01	1.06900e+02
1.66200e+04	2.54100e+01	1.09300e+02
1.70500e+04	2.65900e+01	1.11700e+02
1.75100e+04	2.78500e+01	1.14300e+02
1.80000e+04	2.92000e+01	1.16900e+02
1.85200e+04	3.06500e+01	1.19700e+02
1.90600e+04	3.22000e+01	1.22600e+02
1.96400e+04	3.38600e+01	1.25600e+02
2.02500e+04	3.56500e+01	1.28800e+02
2.09000e+04	3.75700e+01	1.32100e+02
2.16000e+04	3.96500e+01	1.35600e+02
2.23500e+04	4.18900e+01	1.39300e+02
2.31400e+04	4.43100e+01	1.43100e+02
2.40000e+04	4.69400e+01	1.47100e+02
2.49200e+04	4.97900e+01	1.51400e+02

File: packages/eschallot/eschallot-0.5.0-py3-none-any.whl/eschallot/material_data/Al2O3_Boidin.txt
Wavelength(nm)	n	k
3.00000e+02	1.73756e+00	0.00000e+00
3.20000e+02	1.72717e+00	0.00000e+00
3.40000e+02	1.71886e+00	0.00000e+00
3.60000e+02	1.71210e+00	0.00000e+00
3.80000e+02	1.70652e+00	0.00000e+00
4.00000e+02	1.70185e+00	0.00000e+00
4.20000e+02	1.69791e+00	0.00000e+00
4.40000e+02	1.69454e+00	0.00000e+00
4.60000e+02	1.69164e+00	0.00000e+00
4.80000e+02	1.68912e+00	0.00000e+00
5.00000e+02	1.68691e+00	0.00000e+00
5.20000e+02	1.68496e+00	0.00000e+00
5.40000e+02	1.68324e+00	0.00000e+00
5.60000e+02	1.68169e+00	0.00000e+00
5.80000e+02	1.68031e+00	0.00000e+00
6.00000e+02	1.67906e+00	0.00000e+00
6.20000e+02	1.67792e+00	0.00000e+00
6.40000e+02	1.67689e+00	0.00000e+00
6.60000e+02	1.67594e+00	0.00000e+00
6.80000e+02	1.67507e+00	0.00000e+00
7.00000e+02	1.67427e+00	0.00000e+00
7.20000e+02	1.67353e+00	0.00000e+00
7.40000e+02	1.67283e+00	0.00000e+00
7.60000e+02	1.67219e+00	0.00000e+00
7.80000e+02	1.67158e+00	0.00000e+00
8.00000e+02	1.67101e+00	0.00000e+00
8.20000e+02	1.67047e+00	0.00000e+00
8.40000e+02	1.66996e+00	0.00000e+00
8.60000e+02	1.66948e+00	0.00000e+00
8.80000e+02	1.66902e+00	0.00000e+00
9.00000e+02	1.66858e+00	0.00000e+00
9.20000e+02	1.66816e+00	0.00000e+00
9.40000e+02	1.66776e+00	0.00000e+00
9.60000e+02	1.66737e+00	0.00000e+00
9.80000e+02	1.66699e+00	0.00000e+00
1.00000e+03	1.66663e+00	0.00000e+00
1.02000e+03	1.66628e+00	0.00000e+00
1.04000e+03	1.66594e+00	0.00000e+00
1.06000e+03	1.66561e+00	0.00000e+00
1.08000e+03	1.66528e+00	0.00000e+00
1.10000e+03	1.66496e+00	0.00000e+00
1.12000e+03	1.66465e+00	0.00000e+00
1.14000e+03	1.66435e+00	0.00000e+00
1.16000e+03	1.66405e+00	0.00000e+00
1.18000e+03	1.66376e+00	0.00000e+00
1.20000e+03	1.66347e+00	0.00000e+00
1.22000e+03	1.66318e+00	0.00000e+00
1.24000e+03	1.66290e+00	0.00000e+00
1.26000e+03	1.66262e+00	0.00000e+00
1.28000e+03	1.66234e+00	0.00000e+00
1.30000e+03	1.66207e+00	0.00000e+00
1.32000e+03	1.66180e+00	0.00000e+00
1.34000e+03	1.66152e+00	0.00000e+00
1.36000e+03	1.66125e+00	0.00000e+00
1.38000e+03	1.66099e+00	0.00000e+00
1.40000e+03	1.66072e+00	0.00000e+00
1.42000e+03	1.66045e+00	0.00000e+00
1.44000e+03	1.66019e+00	0.00000e+00
1.46000e+03	1.65992e+00	0.00000e+00
1.48000e+03	1.65965e+00	0.00000e+00
1.50000e+03	1.65939e+00	0.00000e+00
1.52000e+03	1.65912e+00	0.00000e+00
1.54000e+03	1.65886e+00	0.00000e+00
1.56000e+03	1.65859e+00	0.00000e+00
1.58000e+03	1.65832e+00	0.00000e+00
1.60000e+03	1.65805e+00	0.00000e+00
1.62000e+03	1.65778e+00	0.00000e+00
1.64000e+03	1.65751e+00	0.00000e+00
1.66000e+03	1.65724e+00	0.00000e+00
1.68000e+03	1.65697e+00	0.00000e+00
1.70000e+03	1.65670e+00	0.00000e+00
1.72000e+03	1.65642e+00	0.00000e+00
1.74000e+03	1.65615e+00	0.00000e+00
1.76000e+03	1.65587e+00	0.00000e+00
1.78000e+03	1.65559e+00	0.00000e+00
1.80000e+03	1.65531e+00	0.00000e+00
1.82000e+03	1.65503e+00	0.00000e+00
1.84000e+03	1.65475e+00	0.00000e+00
1.86000e+03	1.65446e+00	0.00000e+00
1.88000e+03	1.65418e+00	0.00000e+00
1.90000e+03	1.65389e+00	0.00000e+00
1.92000e+03	1.65360e+00	0.00000e+00
1.94000e+03	1.65330e+00	0.00000e+00
1.96000e+03	1.65301e+00	0.00000e+00
1.98000e+03	1.65271e+00	0.00000e+00
2.00000e+03	1.65241e+00	0.00000e+00
2.02000e+03	1.65211e+00	0.00000e+00
2.04000e+03	1.65181e+00	0.00000e+00
2.06000e+03	1.65150e+00	0.00000e+00
2.08000e+03	1.65120e+00	0.00000e+00
2.10000e+03	1.65089e+00	0.00000e+00
2.12000e+03	1.65057e+00	0.00000e+00
2.14000e+03	1.65026e+00	0.00000e+00
2.16000e+03	1.64994e+00	0.00000e+00
2.18000e+03	1.64962e+00	0.00000e+00
2.20000e+03	1.64930e+00	0.00000e+00
2.22000e+03	1.64898e+00	0.00000e+00
2.24000e+03	1.64865e+00	0.00000e+00
2.26000e+03	1.64832e+00	0.00000e+00
2.28000e+03	1.64799e+00	0.00000e+00
2.30000e+03	1.64765e+00	0.00000e+00
2.31880e+03	1.64733e+00	0.00000e+00
2.33980e+03	1.64698e+00	0.00000e+00
2.35680e+03	1.64669e+00	0.00000e+00
2.37840e+03	1.64632e+00	0.00000e+00
2.39600e+03	1.64601e+00	0.00000e+00
2.41830e+03	1.64562e+00	0.00000e+00
2.43650e+03	1.64530e+00	0.00000e+00
2.45960e+03	1.64489e+00	0.00000e+00
2.47840e+03	1.64455e+00	0.00000e+00
2.49750e+03	1.64420e+00	0.00000e+00
2.51690e+03	1.64385e+00	0.00000e+00
2.53660e+03	1.64349e+00	0.00000e+00
2.55670e+03	1.64312e+00	0.00000e+00
2.57700e+03	1.64274e+00	0.00000e+00
2.59760e+03	1.64235e+00	0.00000e+00
2.61860e+03	1.64195e+00	0.00000e+00
2.64000e+03	1.64155e+00	0.00000e+00
2.65620e+03	1.64123e+00	0.00000e+00
2.67820e+03	1.64081e+00	0.00000e+00
2.69490e+03	1.64048e+00	0.00000e+00
2.71750e+03	1.64004e+00	0.00000e+00
2.73470e+03	1.63970e+00	0.00000e+00
2.75790e+03	1.63923e+00	0.00000e+00
2.77560e+03	1.63887e+00	0.00000e+00
2.79960e+03	1.63839e+00	0.00000e+00
2.81790e+03	1.63801e+00	0.00000e+00
2.83640e+03	1.63763e+00	0.00000e+00
2.85510e+03	1.63724e+00	0.00000e+00
2.87410e+03	1.63685e+00	0.00000e+00
2.89980e+03	1.63630e+00	0.00000e+00
2.91940e+03	1.63589e+00	0.00000e+00
2.93930e+03	1.63546e+00	0.00000e+00
2.95940e+03	1.63503e+00	0.00000e+00
2.97980e+03	1.63458e+00	0.00000e+00
2.99360e+03	1.63428e+00	0.00000e+00
3.01450e+03	1.63382e+00	0.00000e+00
3.03570e+03	1.63335e+00	0.00000e+00
3.05710e+03	1.63287e+00	0.00000e+00
3.07890e+03	1.63238e+00	0.00000e+00
3.09360e+03	1.63205e+00	0.00000e+00
3.11590e+03	1.63153e+00	0.00000e+00
3.13860e+03	1.63101e+00	0.00000e+00
3.15380e+03	1.63066e+00	0.00000e+00
3.17700e+03	1.63012e+00	0.00000e+00
3.19270e+03	1.62975e+00	0.00000e+00
3.21640e+03	1.62918e+00	0.00000e+00
3.23250e+03	1.62880e+00	0.00000e+00
3.25690e+03	1.62821e+00	0.00000e+00
3.27330e+03	1.62781e+00	0.00000e+00
3.29830e+03	1.62720e+00	0.00000e+00
3.31520e+03	1.62679e+00	0.00000e+00
3.33220e+03	1.62636e+00	0.00000e+00
3.35810e+03	1.62572e+00	0.00000e+00
3.37560e+03	1.62528e+00	0.00000e+00
3.39330e+03	1.62483e+00	0.00000e+00
3.41110e+03	1.62437e+00	0.00000e+00
3.43830e+03	1.62368e+00	0.00000e+00
3.45660e+03	1.62320e+00	0.00000e+00
3.47510e+03	1.62272e+00	0.00000e+00
3.49390e+03	1.62223e+00	0.00000e+00
3.51280e+03	1.62172e+00	0.00000e+00
3.53200e+03	1.62122e+00	0.00000e+00
3.55130e+03	1.62070e+00	0.00000e+00
3.57090e+03	1.62017e+00	0.00000e+00
3.59070e+03	1.61963e+00	0.00000e+00
3.61070e+03	1.61908e+00	0.00000e+00
3.63090e+03	1.61853e+00	0.00000e+00
3.65130e+03	1.61796e+00	0.00000e+00
3.67200e+03	1.61738e+00	0.00000e+00
3.69300e+03	1.61679e+00	0.00000e+00
3.71410e+03	1.61619e+00	0.00000e+00
3.73550e+03	1.61558e+00	0.00000e+00
3.75720e+03	1.61496e+00	0.00000e+00
3.77910e+03	1.61432e+00	0.00000e+00
3.79010e+03	1.61400e+00	0.00000e+00
3.81240e+03	1.61335e+00	0.00000e+00
3.83500e+03	1.61268e+00	0.00000e+00
3.85780e+03	1.61200e+00	0.00000e+00
3.86930e+03	1.61165e+00	0.00000e+00
3.89260e+03	1.61095e+00	0.00000e+00
3.91610e+03	1.61024e+00	0.00000e+00
3.93990e+03	1.60951e+00	0.00000e+00
3.95190e+03	1.60914e+00	0.00000e+00
3.97620e+03	1.60839e+00	0.00000e+00
3.98840e+03	1.60800e+00	0.00000e+00
4.01310e+03	1.60723e+00	0.00000e+00
4.03810e+03	1.60644e+00	0.00000e+00
4.05070e+03	1.60603e+00	0.00000e+00
4.07620e+03	1.60522e+00	0.00000e+00
4.08900e+03	1.60480e+00	0.00000e+00
4.11500e+03	1.60396e+00	0.00000e+00
4.12810e+03	1.60353e+00	0.00000e+00
4.15460e+03	1.60266e+00	0.00000e+00
4.16790e+03	1.60221e+00	0.00000e+00
4.19490e+03	1.60131e+00	0.00000e+00
4.20850e+03	1.60086e+00	0.00000e+00
4.23600e+03	1.59992e+00	0.00000e+00
4.24990e+03	1.59945e+00	0.00000e+00
4.27800e+03	1.59849e+00	0.00000e+00
4.29210e+03	1.59800e+00	0.00000e+00
4.30640e+03	1.59750e+00	0.00000e+00
4.33520e+03	1.59649e+00	0.00000e+00
4.34980e+03	1.59598e+00	0.00000e+00
4.37910e+03	1.59494e+00	0.00000e+00
4.39400e+03	1.59441e+00	0.00000e+00
4.40890e+03	1.59387e+00	0.00000e+00
4.43910e+03	1.59278e+00	0.00000e+00
4.45440e+03	1.59222e+00	0.00000e+00
4.46970e+03	1.59166e+00	0.00000e+00
4.48520e+03	1.59109e+00	0.00000e+00
4.51650e+03	1.58993e+00	0.00000e+00
4.53230e+03	1.58933e+00	0.00000e+00
4.54820e+03	1.58874e+00	0.00000e+00
4.56420e+03	1.58813e+00	0.00000e+00
4.59650e+03	1.58690e+00	0.00000e+00
4.61290e+03	1.58627e+00	0.00000e+00
4.62940e+03	1.58563e+00	0.00000e+00
4.64600e+03	1.58498e+00	0.00000e+00
4.67950e+03	1.58367e+00	0.00000e+00
4.69650e+03	1.58300e+00	0.00000e+00
4.71360e+03	1.58232e+00	0.00000e+00
4.73080e+03	1.58163e+00	0.00000e+00
4.74810e+03	1.58093e+00	0.00000e+00
4.76550e+03	1.58023e+00	0.00000e+00
4.78310e+03	1.57951e+00	0.00000e+00
4.81870e+03	1.57805e+00	0.00000e+00
4.83670e+03	1.57731e+00	0.00000e+00
4.85480e+03	1.57655e+00	0.00000e+00
4.87300e+03	1.57579e+00	0.00000e+00
4.89140e+03	1.57501e+00	0.00000e+00
4.91000e+03	1.57423e+00	0.00000e+00
4.92860e+03	1.57343e+00	0.00000e+00
4.94740e+03	1.57262e+00	0.00000e+00
4.96640e+03	1.57180e+00	0.00000e+00
4.98550e+03	1.57097e+00	0.00000e+00
5.00470e+03	1.57013e+00	0.00000e+00
5.02410e+03	1.56928e+00	0.00000e+00
5.04370e+03	1.56841e+00	0.00000e+00
5.06340e+03	1.56753e+00	0.00000e+00
5.08320e+03	1.56664e+00	0.00000e+00
5.10330e+03	1.56573e+00	0.00000e+00
5.12340e+03	1.56482e+00	0.00000e+00
5.14380e+03	1.56388e+00	0.00000e+00
5.16430e+03	1.56294e+00	0.00000e+00
5.18490e+03	1.56198e+00	0.00000e+00
5.20570e+03	1.56100e+00	0.00000e+00
5.22670e+03	1.56002e+00	0.00000e+00
5.24790e+03	1.55901e+00	0.00000e+00
5.26920e+03	1.55799e+00	0.00000e+00
5.29070e+03	1.55696e+00	0.00000e+00
5.31240e+03	1.55591e+00	0.00000e+00
5.33430e+03	1.55484e+00	0.00000e+00
5.35630e+03	1.55375e+00	0.00000e+00
5.37850e+03	1.55265e+00	0.00000e+00
5.40090e+03	1.55153e+00	0.00000e+00
5.42350e+03	1.55040e+00	0.00000e+00
5.44630e+03	1.54924e+00	0.00000e+00
5.46930e+03	1.54807e+00	0.00000e+00
5.49250e+03	1.54687e+00	0.00000e+00
5.51590e+03	1.54566e+00	0.00000e+00
5.53940e+03	1.54443e+00	0.00000e+00
5.56320e+03	1.54317e+00	0.00000e+00
5.58720e+03	1.54190e+00	0.00000e+00
5.61140e+03	1.54060e+00	0.00000e+00
5.63580e+03	1.53928e+00	0.00000e+00
5.66040e+03	1.53794e+00	0.00000e+00
5.68520e+03	1.53657e+00	0.00000e+00
5.71030e+03	1.53518e+00	0.00000e+00
5.73550e+03	1.53377e+00	0.00000e+00
5.76100e+03	1.53233e+00	0.00000e+00
5.78670e+03	1.53087e+00	0.00000e+00
5.81270e+03	1.52937e+00	0.00000e+00
5.83890e+03	1.52786e+00	0.00000e+00
5.86530e+03	1.52631e+00	0.00000e+00
5.89190e+03	1.52473e+00	0.00000e+00
5.91880e+03	1.52313e+00	0.00000e+00
5.94600e+03	1.52150e+00	0.00000e+00
5.97340e+03	1.51983e+00	0.00000e+00
6.00110e+03	1.51813e+00	0.00000e+00
6.02900e+03	1.51640e+00	0.00000e+00
6.05710e+03	1.51464e+00	0.00000e+00
6.08560e+03	1.51284e+00	0.00000e+00
6.11430e+03	1.51100e+00	0.00000e+00
6.14330e+03	1.50913e+00	0.00000e+00
6.17250e+03	1.50722e+00	0.00000e+00
6.20200e+03	1.50527e+00	0.00000e+00
6.23190e+03	1.50329e+00	0.00000e+00
6.26200e+03	1.50126e+00	0.00000e+00
6.29240e+03	1.49918e+00	0.00000e+00
6.32310e+03	1.49707e+00	0.00000e+00
6.35410e+03	1.49490e+00	0.00000e+00
6.38540e+03	1.49270e+00	0.00000e+00
6.41700e+03	1.49044e+00	0.00000e+00
6.44890e+03	1.48813e+00	0.00000e+00
6.48110e+03	1.48577e+00	0.00000e+00
6.51370e+03	1.48336e+00	0.00000e+00
6.54660e+03	1.48089e+00	0.00000e+00
6.57980e+03	1.47837e+00	0.00000e+00
6.61340e+03	1.47579e+00	0.00000e+00
6.64730e+03	1.47315e+00	0.00000e+00
6.68160e+03	1.47044e+00	0.00000e+00
6.71620e+03	1.46767e+00	0.00000e+00
6.75120e+03	1.46483e+00	0.00000e+00
6.78650e+03	1.46192e+00	0.00000e+00
6.82230e+03	1.45894e+00	0.00000e+00
6.85830e+03	1.45589e+00	0.00000e+00
6.89480e+03	1.45276e+00	0.00000e+00
6.93170e+03	1.44954e+00	0.00000e+00
6.96900e+03	1.44625e+00	0.00000e+00
7.00660e+03	1.44286e+00	0.00000e+00
7.04470e+03	1.43939e+00	0.00000e+00
7.08320e+03	1.43582e+00	0.00000e+00
7.12210e+03	1.43216e+00	0.00000e+00
7.16150e+03	1.42839e+00	0.00000e+00
7.20130e+03	1.42452e+00	0.00000e+00
7.24150e+03	1.42054e+00	0.00000e+00
7.28220e+03	1.41644e+00	0.00000e+00
7.32330e+03	1.41223e+00	0.00000e+00
7.36490e+03	1.40789e+00	0.00000e+00
7.40700e+03	1.40342e+00	0.00000e+00
7.44960e+03	1.39882e+00	0.00000e+00
7.49260e+03	1.39408e+00	0.00000e+00
7.53620e+03	1.38919e+00	0.00000e+00
7.58030e+03	1.38414e+00	0.00000e+00
7.62490e+03	1.37893e+00	0.00000e+00
7.67000e+03	1.37356e+00	0.00000e+00
7.71560e+03	1.36801e+00	0.00000e+00
7.76180e+03	1.36227e+00	0.00000e+00
7.80860e+03	1.35634e+00	0.00000e+00
7.85590e+03	1.35021e+00	0.00000e+00
7.90380e+03	1.34386e+00	0.00000e+00
7.95230e+03	1.33728e+00	0.00000e+00
8.00140e+03	1.33047e+00	0.00000e+00
8.05110e+03	1.32340e+00	0.00000e+00
8.10140e+03	1.31607e+00	0.00000e+00
8.15240e+03	1.30846e+00	0.00000e+00
8.20400e+03	1.30055e+00	0.00000e+00
8.25620e+03	1.29233e+00	0.00000e+00
8.30910e+03	1.28377e+00	0.00000e+00
8.36280e+03	1.27485e+00	0.00000e+00
8.41710e+03	1.26556e+00	0.00000e+00
8.47210e+03	1.25586e+00	0.00000e+00
8.52780e+03	1.24573e+00	0.00000e+00
8.58430e+03	1.23514e+00	0.00000e+00
8.64150e+03	1.22405e+00	0.00000e+00
8.69950e+03	1.21243e+00	0.00000e+00
8.75830e+03	1.20023e+00	0.00000e+00
8.81790e+03	1.18742e+00	0.00000e+00
8.87830e+03	1.17394e+00	0.00000e+00
8.93950e+03	1.15975e+00	0.00000e+00
9.00160e+03	1.14477e+00	0.00000e+00
9.06450e+03	1.12895e+00	0.00000e+00
9.12840e+03	1.11222e+00	0.00000e+00
9.19310e+03	1.09450e+00	0.00000e+00
9.25880e+03	1.07570e+00	0.00000e+00
9.32540e+03	1.05574e+00	0.00000e+00
9.39300e+03	1.03453e+00	0.00000e+00
9.46150e+03	1.01195e+00	0.00000e+00
9.53110e+03	9.87910e-01	0.00000e+00
9.60170e+03	9.62300e-01	0.00000e+00
9.67330e+03	9.35010e-01	0.00000e+00
9.74610e+03	9.05980e-01	0.00000e+00
9.81990e+03	8.75150e-01	0.00000e+00
9.89490e+03	8.42540e-01	0.00000e+00
9.97100e+03	8.08280e-01	0.00000e+00
1.00480e+04	7.72680e-01	0.00000e+00
1.01270e+04	7.36360e-01	0.00000e+00
1.02070e+04	7.00350e-01	0.00000e+00
1.02880e+04	6.66160e-01	0.00000e+00
1.03700e+04	6.35670e-01	0.00000e+00
1.04530e+04	6.10800e-01	0.00000e+00
1.05380e+04	5.92890e-01	0.00000e+00
1.06250e+04	5.82420e-01	0.00000e+00
1.07130e+04	5.79130e-01	0.00000e+00
1.08020e+04	5.82310e-01	0.00000e+00
1.08930e+04	5.91160e-01	0.00000e+00
1.09850e+04	6.04930e-01	0.00000e+00
1.10790e+04	6.23010e-01	0.00000e+00
1.11740e+04	6.44910e-01	0.00000e+00
1.12720e+04	6.70240e-01	0.00000e+00
1.13700e+04	6.98700e-01	0.00000e+00
1.14710e+04	7.30040e-01	0.00000e+00
1.15730e+04	7.64070e-01	0.00000e+00
1.16780e+04	8.00600e-01	0.00000e+00
1.17840e+04	8.39460e-01	0.00000e+00
1.18920e+04	8.80530e-01	0.00000e+00
1.20020e+04	9.23650e-01	0.00000e+00
1.21140e+04	9.68670e-01	0.00000e+00
1.22290e+04	1.01545e+00	0.00000e+00
1.23450e+04	1.06385e+00	0.00000e+00
1.24640e+04	1.11369e+00	0.00000e+00
1.25850e+04	1.16482e+00	0.00000e+00
1.27080e+04	1.21708e+00	0.00000e+00
1.28340e+04	1.27028e+00	0.00000e+00
1.29620e+04	1.32423e+00	0.00000e+00
1.30930e+04	1.37875e+00	0.00000e+00
1.32270e+04	1.43366e+00	0.00000e+00
1.33630e+04	1.48873e+00	0.00000e+00
1.35020e+04	1.54378e+00	0.00000e+00
1.36450e+04	1.59860e+00	0.00000e+00
1.37900e+04	1.65299e+00	0.00000e+00
1.39380e+04	1.70675e+00	0.00000e+00
1.40890e+04	1.75969e+00	0.00000e+00
1.42440e+04	1.81159e+00	0.00000e+00
1.44030e+04	1.86229e+00	0.00000e+00
1.45640e+04	1.91161e+00	0.00000e+00
1.47300e+04	1.95938e+00	0.00000e+00
1.48990e+04	2.00542e+00	0.00000e+00
1.50720e+04	2.04962e+00	0.00000e+00
1.52500e+04	2.09184e+00	0.00000e+00
1.54310e+04	2.13195e+00	0.00000e+00
1.56170e+04	2.16987e+00	0.00000e+00
1.58080e+04	2.20551e+00	0.00000e+00
1.60030e+04	2.23881e+00	0.00000e+00
1.62030e+04	2.26973e+00	0.00000e+00
1.64080e+04	2.29825e+00	0.00000e+00
1.66180e+04	2.32436e+00	0.00000e+00
1.68340e+04	2.34808e+00	0.00000e+00
1.70560e+04	2.36943e+00	0.00000e+00
1.72830e+04	2.38848e+00	0.00000e+00
1.75170e+04	2.40530e+00	0.00000e+00
1.77570e+04	2.41997e+00	0.00000e+00
1.80030e+04	2.43259e+00	0.00000e+00

File: packages/eschallot/eschallot-0.5.0-py3-none-any.whl/eschallot/material_data/Au_JC.txt
Wavelength(nm)	n	k
1.87900e+02	1.28000e+00	1.18800e+00
1.91600e+02	1.32000e+00	1.20300e+00
1.95300e+02	1.34000e+00	1.22600e+00
1.99300e+02	1.33000e+00	1.25100e+00
2.03300e+02	1.33000e+00	1.27700e+00
2.07300e+02	1.30000e+00	1.30400e+00
2.11900e+02	1.30000e+00	1.35000e+00
2.16400e+02	1.30000e+00	1.38700e+00
2.21400e+02	1.30000e+00	1.42700e+00
2.26200e+02	1.31000e+00	1.46000e+00
2.31300e+02	1.30000e+00	1.49700e+00
2.37100e+02	1.32000e+00	1.53600e+00
2.42600e+02	1.32000e+00	1.57700e+00
2.49000e+02	1.33000e+00	1.63100e+00
2.55100e+02	1.33000e+00	1.68800e+00
2.61600e+02	1.35000e+00	1.74900e+00
2.68900e+02	1.38000e+00	1.80300e+00
2.76100e+02	1.43000e+00	1.84700e+00
2.84400e+02	1.47000e+00	1.86900e+00
2.92400e+02	1.49000e+00	1.87800e+00
3.00900e+02	1.53000e+00	1.88900e+00
3.10700e+02	1.53000e+00	1.89300e+00
3.20400e+02	1.54000e+00	1.89800e+00
3.31500e+02	1.48000e+00	1.88300e+00
3.42500e+02	1.48000e+00	1.87100e+00
3.54200e+02	1.50000e+00	1.86600e+00
3.67900e+02	1.48000e+00	1.89500e+00
3.81500e+02	1.46000e+00	1.93300e+00
3.97400e+02	1.47000e+00	1.95200e+00
4.13300e+02	1.46000e+00	1.95800e+00
4.30500e+02	1.45000e+00	1.94800e+00
4.50900e+02	1.38000e+00	1.91400e+00
4.71400e+02	1.31000e+00	1.84900e+00
4.95900e+02	1.04000e+00	1.83300e+00
5.20900e+02	6.20000e-01	2.08100e+00
5.48600e+02	4.30000e-01	2.45500e+00
5.82100e+02	2.90000e-01	2.86300e+00
6.16800e+02	2.10000e-01	3.27200e+00
6.59500e+02	1.40000e-01	3.69700e+00
7.04500e+02	1.30000e-01	4.10300e+00
7.56000e+02	1.40000e-01	4.54200e+00
8.21100e+02	1.60000e-01	5.08300e+00
8.92000e+02	1.70000e-01	5.66300e+00
9.84000e+02	2.20000e-01	6.35000e+00
1.08800e+03	2.70000e-01	7.15000e+00
1.21600e+03	3.50000e-01	8.14500e+00
1.39300e+03	4.30000e-01	9.51900e+00
1.61000e+03	5.60000e-01	1.12100e+01
1.93700e+03	9.20000e-01	1.37800e+01

File: packages/eschallot/eschallot-0.5.0-py3-none-any.whl/eschallot/material_data/BaSO4_li.txt
Wavelength(nm)	n	k
2.87879e+02	1.70918e+00	0.00000e+00
3.28839e+02	1.70207e+00	0.00000e+00
3.89827e+02	1.69832e+00	0.00000e+00
4.48590e+02	1.69832e+00	0.00000e+00
5.07352e+02	1.67216e+00	0.00000e+00
5.66115e+02	1.67134e+00	0.00000e+00
6.24877e+02	1.69015e+00	0.00000e+00
6.83640e+02	1.69015e+00	0.00000e+00
7.42402e+02	1.67052e+00	0.00000e+00
8.01165e+02	1.66235e+00	0.00000e+00
8.59927e+02	1.66235e+00	0.00000e+00
9.18690e+02	1.66235e+00	0.00000e+00
9.77452e+02	1.66235e+00	0.00000e+00
1.03621e+03	1.66235e+00	0.00000e+00
1.09498e+03	1.66235e+00	0.00000e+00
1.15374e+03	1.66235e+00	0.00000e+00
1.21250e+03	1.66235e+00	0.00000e+00
1.27126e+03	1.64927e+00	0.00000e+00
1.33003e+03	1.66235e+00	0.00000e+00
1.38879e+03	1.66807e+00	0.00000e+00
1.44755e+03	1.68606e+00	0.00000e+00
1.50631e+03	1.68524e+00	0.00000e+00
1.56508e+03	1.67707e+00	0.00000e+00
1.62384e+03	1.66235e+00	0.00000e+00
1.68260e+03	1.66235e+00	0.00000e+00
1.74136e+03	1.68442e+00	0.00000e+00
1.80013e+03	1.66807e+00	0.00000e+00
1.85889e+03	1.68197e+00	0.00000e+00
1.91765e+03	1.67870e+00	0.00000e+00
1.97641e+03	1.69832e+00	0.00000e+00
2.03518e+03	1.69832e+00	0.00000e+00
2.09394e+03	1.69669e+00	0.00000e+00
2.15270e+03	1.66398e+00	0.00000e+00
2.21146e+03	1.66235e+00	0.00000e+00
2.27023e+03	1.66235e+00	0.00000e+00
2.32899e+03	1.68851e+00	0.00000e+00
2.38775e+03	1.69832e+00	0.00000e+00
2.44651e+03	1.69832e+00	0.00000e+00
2.50758e+03	1.68367e+00	0.00000e+00

File: packages/eschallot/eschallot-0.5.0-py3-none-any.whl/eschallot/material_data/CaCO3_li.txt
Wavelength(nm)	n	k
2.87072e+02	1.74359e+00	0.00000e+00
3.93293e+02	1.67646e+00	0.00000e+00
4.52279e+02	1.66660e+00	0.00000e+00
5.11265e+02	1.65838e+00	0.00000e+00
5.70251e+02	1.65427e+00	0.00000e+00
6.29237e+02	1.65016e+00	0.00000e+00
6.88222e+02	1.64523e+00	0.00000e+00
7.47208e+02	1.64523e+00	0.00000e+00
8.06194e+02	1.64523e+00	0.00000e+00
8.65180e+02	1.64277e+00	0.00000e+00
9.24166e+02	1.63619e+00	0.00000e+00
9.83152e+02	1.63619e+00	0.00000e+00
1.04214e+03	1.63619e+00	0.00000e+00
1.10112e+03	1.63619e+00	0.00000e+00
1.16011e+03	1.63619e+00	0.00000e+00
1.21910e+03	1.63619e+00	0.00000e+00
1.27808e+03	1.63619e+00	0.00000e+00
1.33707e+03	1.63126e+00	0.00000e+00
1.39605e+03	1.62715e+00	0.00000e+00
1.45504e+03	1.62715e+00	0.00000e+00
1.51402e+03	1.62715e+00	0.00000e+00
1.57301e+03	1.62715e+00	0.00000e+00
1.63200e+03	1.62715e+00	0.00000e+00
1.69098e+03	1.62715e+00	0.00000e+00
1.74997e+03	1.62715e+00	0.00000e+00
1.80895e+03	1.62715e+00	0.00000e+00
1.86794e+03	1.61893e+00	0.00000e+00
1.92693e+03	1.61811e+00	0.00000e+00
1.98591e+03	1.61811e+00	0.00000e+00
2.04490e+03	1.61811e+00	0.00000e+00
2.10388e+03	1.61647e+00	0.00000e+00
2.16287e+03	1.59839e+00	0.00000e+00
2.22186e+03	1.53757e+00	0.00000e+00
2.28084e+03	1.53675e+00	0.00000e+00
2.33983e+03	1.53675e+00	0.00000e+00
2.39881e+03	1.53675e+00	0.00000e+00
2.51521e+03	1.53846e+00	0.00000e+00
