Repository: pypi-data/pypi-mirror-395

# Eschallot: Comprehensive Package for the Simulation and Optimization of Spherical Particles
Eschallot is an optimization and simulation tool for light scattering by stratified spherical nano-and microparticles, inspired by the needle optimization algorithm used for multilayer thin-film design **[1-3]**. The algorithm alternates between **(a) Shape Optimization** (optimizing the layer boundary positions by gradient descent) and **(b) Topology Nucleation** (optimizing the materials and the number of layers by nucleating an infinitesimal layer at an optimal location) to minimize a user-defined cost function based on the particle's far-field scattering quantities (cross-sections, phase functio

File: packages/eschallot/eschallot-0.5.0.tar.gz/eschallot-0.5.0/eschallot/material_data/PMMA.txt
Wavelength(nm)	n	k
210.000000	1.537745	0.000000
220.000000	1.536140	0.000000
230.000000	1.534536	0.000000
240.000000	1.532931	0.000000
250.000000	1.531326	0.000000
260.000000	1.529722	0.000000
270.000000	1.528117	0.000000
280.000000	1.526513	0.000000
290.000000	1.524908	0.000000
300.000000	1.523304	0.000000
310.000000	1.521699	0.000000
320.000000	1.520094	0.000000
330.000000	1.518490	0.000000
340.000000	1.516885	0.000000
350.000000	1.515281	0.000000
360.000000	1.513676	0.000000
370.000000	1.512072	0.000000
380.000000	1.510467	0.000000
390.000000	1.508862	0.000000
400.974854	1.507102	0.000000
402.867253	1.506803	0.000000
404.777600	1.506506	0.000000
406.705599	1.506210	0.000000
408.652609	1.505916	0.000000
410.618351	1.505625	0.000000
412.602528	1.505334	0.000000
414.606547	1.505046	0.000000
416.630128	1.504759	0.000000
418.672974	1.504474	0.000000
420.736543	1.504191	0.000000
422.820555	1.503909	0.000000
424.925314	1.503629	0.000000
427.050525	1.503351	0.000000
429.197715	1.503075	0.000000
431.366606	1.502800	0.000000
433.556902	1.502527	0.000000
435.770187	1.502256	0.000000
438.006186	1.501986	0.000000
440.265250	1.501718	0.000000
442.547083	1.501452	0.000000
444.853353	1.501187	0.000000
447.183787	1.500924	0.000000
449.538092	1.500663	0.000000
451.917998	1.500403	0.000000
454.323238	1.500145	0.000000
456.753522	1.499888	0.000000
459.210649	1.499634	0.000000
461.694356	1.499380	0.000000
464.205076	1.499129	0.000000
466.742525	1.498879	0.000000
469.308602	1.498631	0.000000
471.903051	1.498384	0.000000
474.525594	1.498139	0.000000
477.178208	1.497896	0.000000
479.860645	1.497654	0.000000
482.573411	1.497414	0.000000
485.316237	1.497175	0.000000
488.091216	1.496938	0.000000
490.898111	1.496702	0.000000
493.736663	1.496469	0.000000
496.609055	1.496236	0.000000
499.515065	1.496005	0.000000
502.454443	1.495776	0.000000
505.429471	1.495549	0.000000
508.439939	1.495323	0.000000
511.486484	1.495098	0.000000
514.568876	1.494875	0.000000
517.689537	1.494654	0.000000
520.848281	1.494434	0.000000
524.044893	1.494215	0.000000
527.281911	1.493999	0.000000
530.559168	1.493783	0.000000
533.877419	1.493570	0.000000
537.236474	1.493357	0.000000
540.639041	1.493147	0.000000
544.084983	1.492937	0.000000
547.574134	1.492730	0.000000
551.109339	1.492524	0.000000
554.690487	1.492319	0.000000
558.317441	1.492116	0.000000
561.993191	1.491914	0.000000
565.717662	1.491714	0.000000
569.491829	1.491515	0.000000
573.315595	1.491318	0.000000
577.192169	1.491122	0.000000
581.121523	1.490928	0.000000
585.103602	1.490735	0.000000
589.141789	1.490544	0.000000
593.236103	1.490354	0.000000
597.387724	1.490166	0.000000
601.596655	1.489979	0.000000
605.866540	1.489793	0.000000
610.197470	1.489609	0.000000
614.589504	1.489427	0.000000
619.046500	1.489246	0.000000
623.568612	1.489066	0.000000
628.155962	1.488888	0.000000
632.812642	1.488711	0.000000
637.538881	1.488536	0.000000
642.336247	1.488362	0.000000
647.204963	1.488189	0.000000
652.149467	1.488018	0.000000
657.170103	1.487848	0.000000
662.267180	1.487680	0.000000
667.445428	1.487513	0.000000
672.705290	1.487348	0.000000
678.048713	1.487184	0.000000
683.476145	1.487022	0.000000
688.992749	1.486860	0.000000
694.599131	1.486701	0.000000
700.295865	1.486542	0.000000
706.088478	1.486385	0.000000
711.977719	1.486230	0.000000
717.964307	1.486076	0.000000
724.054173	1.485923	0.000000
730.248232	1.485772	0.000000
736.549183	1.485622	0.000000
742.957974	1.485473	0.000000
749.481145	1.485326	0.000000
760.000000	1.484620	0.000001
802.000000	1.484576	0.000001
844.000000	1.484529	0.000001
886.000000	1.484480	0.000001
928.000000	1.484429	0.000001
950.000000	1.484401	0.000001
970.000000	1.484374	0.000002
1012.000000	1.484318	0.000002
1054.000000	1.484258	0.000002
1096.000000	1.484196	0.000002
1135.000000	1.484135	0.000003
1180.000000	1.484063	0.000003
1222.000000	1.483992	0.000003
1264.000000	1.483918	0.000004
1306.000000	1.483842	0.000004
1348.000000	1.483762	0.000004
1390.000000	1.483679	0.000005
1432.000000	1.483593	0.000005
1474.000000	1.483504	0.000006
1516.000000	1.483412	0.000006
1558.000000	1.483316	0.000007
1600.000000	1.483217	0.000008
1642.000000	1.483114	0.000008
1684.000000	1.483008	0.000009
1726.000000	1.482897	0.000010
1768.000000	1.482783	0.000011
1810.000000	1.482665	0.000012
1852.000000	1.482543	0.000013
1894.000000	1.482416	0.000014
1936.000000	1.482285	0.000015
1978.000000	1.482150	0.000016
2020.000000	1.482009	0.000017
2062.000000	1.481864	0.000019
2104.000000	1.481713	0.000020
2146.000000	1.481557	0.000022
2188.000000	1.481395	0.000024
2230.000000	1.481226	0.000026
2272.000000	1.481051	0.000028
2314.000000	1.480869	0.000030
2356.000000	1.480680	0.000032
2398.000000	1.480482	0.000035
2450.000000	1.480225	0.000039
2552.000000	1.479676	0.000048
2654.000000	1.479053	0.000060
2756.000000	1.478329	0.000077
2858.000000	1.477458	0.000103
2960.000000	1.476346	0.000149
3062.000000	1.474775	0.000248
3164.000000	1.472073	0.000544
3266.000000	1.464616	0.002571
3368.000000	1.470213	0.023910
3470.000000	1.488204	0.002001
3572.000000	1.481604	0.000612
3674.000000	1.478865	0.000366
3776.000000	1.477039	0.000289
3878.000000	1.475537	0.000263
3980.000000	1.474155	0.000260
4082.000000	1.472800	0.000271
4184.000000	1.471419	0.000292
4286.000000	1.469973	0.000321
4388.000000	1.468429	0.000359
4490.000000	1.466754	0.000408
4592.000000	1.464911	0.000469
4694.000000	1.462854	0.000547
4796.000000	1.460520	0.000647
4898.000000	1.457825	0.000781
5000.000000	1.454643	0.000964
5102.000000	1.450776	0.001229
5204.000000	1.445892	0.001636
5306.000000	1.439386	0.002320
5408.000000	1.429997	0.003632
5510.000000	1.414619	0.006716
5612.000000	1.383128	0.017256
5714.000000	1.291340	0.105314
5816.000000	1.631263	0.135928
5918.000000	1.535381	0.021540
6020.000000	1.500480	0.009161
6122.000000	1.482330	0.005884
6224.000000	1.469583	0.004823
6326.000000	1.458574	0.004702
6428.000000	1.447388	0.005288
6530.000000	1.434225	0.006859
6632.000000	1.416052	0.010695
6734.000000	1.385068	0.022868
6836.000000	1.325683	0.096135
6938.000000	1.476261	0.214028
7040.000000	1.520733	0.041709
7142.000000	1.464383	0.044361
7244.000000	1.495500	0.052815
7346.000000	1.470997	0.021642
7448.000000	1.444721	0.018466
7550.000000	1.418865	0.022773
7652.000000	1.387443	0.036319
7754.000000	1.348320	0.076926
7856.000000	1.364120	0.170416
7958.000000	1.411727	0.192381
8010.000000	1.478661	0.228909
8110.000000	1.504260	0.100917
8210.000000	1.426140	0.095941
8310.000000	1.378832	0.193951
8410.000000	1.518622	0.238520
8510.000000	1.492418	0.174076
8610.000000	1.466858	0.267227
8710.000000	1.648238	0.326643
8810.000000	1.730570	0.174065
8910.000000	1.695801	0.087280
9010.000000	1.659053	0.051369
9110.000000	1.631611	0.034386
9210.000000	1.610996	0.025253
9310.000000	1.594774	0.019918
9410.000000	1.581323	0.016706
9510.000000	1.569540	0.014880
9610.000000	1.558563	0.014176
9710.000000	1.547548	0.014709
9810.000000	1.535405	0.017235
9910.000000	1.520471	0.024518
10010.000000	1.503707	0.048316
10110.000000	1.535506	0.089097
10210.000000	1.554019	0.066282
10310.000000	1.560939	0.072973
10410.000000	1.584753	0.060513
10510.000000	1.586437	0.036516
10610.000000	1.577972	0.022720
10710.000000	1.569274	0.015749
10810.000000	1.561841	0.011989
10910.000000	1.555496	0.009816
11010.000000	1.549897	0.008523
11110.000000	1.544754	0.007789
11210.000000	1.539822	0.007483
11310.000000	1.534868	0.007595
11410.000000	1.529631	0.008250
11510.000000	1.523772	0.009833
11610.000000	1.516896	0.013407
11710.000000	1.509410	0.022063
11810.000000	1.509980	0.041521
11910.000000	1.536668	0.047979
12010.000000	1.544696	0.027718
12110.000000	1.537622	0.016856
12210.000000	1.529635	0.012691
12310.000000	1.522154	0.011279
12410.000000	1.514764	0.011279
12510.000000	1.506924	0.012330
12610.000000	1.498057	0.014526
12710.000000	1.487449	0.018361
12810.000000	1.474108	0.024997
12910.000000	1.456668	0.037096
13010.000000	1.433926	0.061204
13210.000000	1.433454	0.219422
13410.000000	1.679212	0.163826
13610.000000	1.647438	0.050208
13810.000000	1.614841	0.022828
14010.000000	1.596087	0.013272
14210.000000	1.584261	0.008894
14410.000000	1.576123	0.006521
14610.000000	1.570149	0.005080
14810.000000	1.565550	0.004133
15010.000000	1.561882	0.003472
15210.000000	1.558872	0.002989
15410.000000	1.556349	0.002623
15610.000000	1.554195	0.002337
15810.000000	1.552331	0.002109
16010.000000	1.550696	0.001922
16210.000000	1.549249	0.001767
16410.000000	1.547957	0.001637
16610.000000	1.546794	0.001525
16810.000000	1.545740	0.001428
17010.000000	1.544781	0.001344
17210.000000	1.543903	0.001270
17410.000000	1.543095	0.001205
17610.000000	1.542349	0.001146
17810.000000	1.541658	0.001093
18010.000000	1.541016	0.001046
18210.000000	1.540417	0.001002
18410.000000	1.539857	0.000963
18610.000000	1.539333	0.000927
18810.000000	1.538840	0.000893
19010.000000	1.538376	0.000863
19210.000000	1.537939	0.000834
19410.000000	1.537526	0.000808
19610.000000	1.537135	0.000783
19810.000000	1.536764	0.000760

File: packages/eschallot/eschallot-0.5.0.tar.gz/eschallot-0.5.0/eschallot/material_data/SU8_2000_vis_lossless.txt
Wavelength(nm)	n	k
3.20000e+02	1.65709e+00	0.00000e+00
3.24800e+02	1.65403e+00	0.00000e+00
3.29600e+02	1.65113e+00	0.00000e+00
3.34400e+02	1.64838e+00	0.00000e+00
3.39200e+02	1.64576e+00	0.00000e+00
3.44000e+02	1.64326e+00	0.00000e+00
3.48800e+02	1.64089e+00	0.00000e+00
3.53600e+02	1.63862e+00	0.00000e+00
3.58400e+02	1.63645e+00	0.00000e+00
3.63200e+02	1.63439e+00	0.00000e+00
3.68000e+02	1.63241e+00	0.00000e+00
3.72800e+02	1.63052e+00	0.00000e+00
3.77600e+02	1.62871e+00	0.00000e+00
3.82400e+02	1.62698e+00	0.00000e+00
3.87200e+02	1.62532e+00	0.00000e+00
3.92000e+02	1.62373e+00	0.00000e+00
3.96800e+02	1.62220e+00	0.00000e+00
4.01600e+02	1.62074e+00	0.00000e+00
4.06400e+02	1.61933e+00	0.00000e+00
4.11200e+02	1.61797e+00	0.00000e+00
4.16000e+02	1.61667e+00	0.00000e+00
4.20800e+02	1.61542e+00	0.00000e+00
4.25600e+02	1.61421e+00	0.00000e+00
4.30400e+02	1.61305e+00	0.00000e+00
4.35200e+02	1.61193e+00	0.00000e+00
4.40000e+02	1.61085e+00	0.00000e+00
4.44800e+02	1.60981e+00	0.00000e+00
4.49600e+02	1.60880e+00	0.00000e+00
4.54400e+02	1.60783e+00	0.00000e+00
4.59200e+02	1.60690e+00	0.00000e+00
4.64000e+02	1.60599e+00	0.00000e+00
4.68800e+02	1.60512e+00	0.00000e+00
4.73600e+02	1.60427e+00	0.00000e+00
4.78400e+02	1.60345e+00	0.00000e+00
4.83200e+02	1.60266e+00	0.00000e+00
4.88000e+02	1.60189e+00	0.00000e+00
4.92800e+02	1.60115e+00	0.00000e+00
4.97600e+02	1.60043e+00	0.00000e+00
5.02400e+02	1.59973e+00	0.00000e+00
5.07200e+02	1.59906e+00	0.00000e+00
5.12000e+02	1.59840e+00	0.00000e+00
5.16800e+02	1.59777e+00	0.00000e+00
5.21600e+02	1.59715e+00	0.00000e+00
5.26400e+02	1.59655e+00	0.00000e+00
5.31200e+02	1.59597e+00	0.00000e+00
5.36000e+02	1.59540e+00	0.00000e+00
5.40800e+02	1.59485e+00	0.00000e+00
5.45600e+02	1.59432e+00	0.00000e+00
5.50400e+02	1.59380e+00	0.00000e+00
5.55200e+02	1.59330e+00	0.00000e+00
5.60000e+02	1.59281e+00	0.00000e+00
5.64800e+02	1.59233e+00	0.00000e+00
5.69600e+02	1.59186e+00	0.00000e+00
5.74400e+02	1.59141e+00	0.00000e+00
5.79200e+02	1.59097e+00	0.00000e+00
5.84000e+02	1.59054e+00	0.00000e+00
5.88800e+02	1.59013e+00	0.00000e+00
5.93600e+02	1.58972e+00	0.00000e+00
5.98400e+02	1.58932e+00	0.00000e+00
6.03200e+02	1.58893e+00	0.00000e+00
6.08000e+02	1.58856e+00	0.00000e+00
6.12800e+02	1.58819e+00	0.00000e+00
6.17600e+02	1.58783e+00	0.00000e+00
6.22400e+02	1.58748e+00	0.00000e+00
6.27200e+02	1.58714e+00	0.00000e+00
6.32000e+02	1.58681e+00	0.00000e+00
6.36800e+02	1.58648e+00	0.00000e+00
6.41600e+02	1.58616e+00	0.00000e+00
6.46400e+02	1.58585e+00	0.00000e+00
6.51200e+02	1.58555e+00	0.00000e+00
6.56000e+02	1.58525e+00	0.00000e+00
6.60800e+02	1.58496e+00	0.00000e+00
6.65600e+02	1.58468e+00	0.00000e+00
6.70400e+02	1.58440e+00	0.00000e+00
6.75200e+02	1.58413e+00	0.00000e+00
6.80000e+02	1.58387e+00	0.00000e+00
6.84800e+02	1.58361e+00	0.00000e+00
6.89600e+02	1.58336e+00	0.00000e+00
6.94400e+02	1.58311e+00	0.00000e+00
6.99200e+02	1.58287e+00	0.00000e+00
7.04000e+02	1.58263e+00	0.00000e+00
7.08800e+02	1.58240e+00	0.00000e+00
7.13600e+02	1.58217e+00	0.00000e+00
7.18400e+02	1.58195e+00	0.00000e+00
7.23200e+02	1.58173e+00	0.00000e+00
7.28000e+02	1.58152e+00	0.00000e+00
7.32800e+02	1.58131e+00	0.00000e+00
7.37600e+02	1.58110e+00	0.00000e+00
7.42400e+02	1.58090e+00	0.00000e+00
7.47200e+02	1.58071e+00	0.00000e+00
7.52000e+02	1.58051e+00	0.00000e+00
7.56800e+02	1.58032e+00	0.00000e+00
7.61600e+02	1.58014e+00	0.00000e+00
7.66400e+02	1.57996e+00	0.00000e+00
7.71200e+02	1.57978e+00	0.00000e+00
7.76000e+02	1.57960e+00	0.00000e+00
7.80800e+02	1.57943e+00	0.00000e+00
7.85600e+02	1.57927e+00	0.00000e+00
7.90400e+02	1.57910e+00	0.00000e+00
7.95200e+02	1.57894e+00	0.00000e+00
8.00000e+02	1.57878e+00	0.00000e+00

File: packages/eschallot/eschallot-0.5.0.tar.gz/eschallot-0.5.0/eschallot/material_data/Si3N4_lossless.txt
Wavelength(nm)	n	k
210.000000	2.299311	0.000000
220.000000	2.286974	0.000000
230.000000	2.274637	0.000000
240.000000	2.262299	0.000000
250.000000	2.249962	0.000000
260.000000	2.237625	0.000000
270.000000	2.225288	0.000000
280.000000	2.212951	0.000000
290.000000	2.200614	0.000000
300.000000	2.188277	0.000000
310.000000	2.175939	0.000000
320.000000	2.163602	0.000000
330.000000	2.152608	0.000000
340.000000	2.142759	0.000000
350.000000	2.133897	0.000000
360.000000	2.125887	0.000000
370.000000	2.118621	0.000000
380.000000	2.112005	0.000000
390.000000	2.105960	0.000000
400.974854	2.099925	0.000000
402.867253	2.098962	0.000000
404.777600	2.097989	0.000000
406.705599	2.097007	0.000000
408.652609	2.096016	0.000000
410.618351	2.095040	0.000000
412.602528	2.094109	0.000000
414.606547	2.093169	0.000000
416.630128	2.092220	0.000000
418.672974	2.091261	0.000000
420.736543	2.090319	0.000000
422.820555	2.089416	0.000000
424.925314	2.088503	0.000000
427.050525	2.087582	0.000000
429.197715	2.086651	0.000000
431.366606	2.085755	0.000000
433.556902	2.084875	0.000000
435.770187	2.083987	0.000000
438.006186	2.083089	0.000000
440.265250	2.082190	0.000000
442.547083	2.081339	0.000000
444.853353	2.080480	0.000000
447.183787	2.079611	0.000000
449.538092	2.078733	0.000000
451.917998	2.077896	0.000000
454.323238	2.077062	0.000000
456.753522	2.076220	0.000000
459.210649	2.075368	0.000000
461.694356	2.074546	0.000000
464.205076	2.073735	0.000000
466.742525	2.072915	0.000000
469.308602	2.072085	0.000000
471.903051	2.071287	0.000000
474.525594	2.070496	0.000000
477.178208	2.069695	0.000000
479.860645	2.068885	0.000000
482.573411	2.068116	0.000000
485.316237	2.067341	0.000000
488.091216	2.066557	0.000000
490.898111	2.065780	0.000000
493.736663	2.065028	0.000000
496.609055	2.064268	0.000000
499.515065	2.063498	0.000000
502.454443	2.062760	0.000000
505.429471	2.062020	0.000000
508.439939	2.061271	0.000000
511.486484	2.060536	0.000000
514.568876	2.059815	0.000000
517.689537	2.059085	0.000000
520.848281	2.058358	0.000000
524.044893	2.057654	0.000000
527.281911	2.056941	0.000000
530.559168	2.056226	0.000000
533.877419	2.055536	0.000000
537.236474	2.054838	0.000000
540.639041	2.054138	0.000000
544.084983	2.053462	0.000000
547.574134	2.052777	0.000000
551.109339	2.052094	0.000000
554.690487	2.051429	0.000000
558.317441	2.050756	0.000000
561.993191	2.050092	0.000000
565.717662	2.049437	0.000000
569.491829	2.048773	0.000000
573.315595	2.048130	0.000000
577.192169	2.047483	0.000000
581.121523	2.046837	0.000000
585.103602	2.046206	0.000000
589.141789	2.045566	0.000000
593.236103	2.044942	0.000000
597.387724	2.044316	0.000000
601.596655	2.043693	0.000000
605.866540	2.043081	0.000000
610.197470	2.042461	0.000000
614.589504	2.041860	0.000000
619.046500	2.041250	0.000000
623.568612	2.040654	0.000000
628.155962	2.040056	0.000000
632.812642	2.039465	0.000000
637.538881	2.038875	0.000000
642.336247	2.038290	0.000000
647.204963	2.037710	0.000000
652.149467	2.037132	0.000000
657.170103	2.036559	0.000000
662.267180	2.035988	0.000000
667.445428	2.035422	0.000000
672.705290	2.034859	0.000000
678.048713	2.034299	0.000000
683.476145	2.033745	0.000000
688.992749	2.033190	0.000000
694.599131	2.032644	0.000000
700.295865	2.032094	0.000000
706.088478	2.031555	0.000000
711.977719	2.031014	0.000000
717.964307	2.030478	0.000000
724.054173	2.029946	0.000000
730.248232	2.029412	0.000000
736.549183	2.028888	0.000000
742.957974	2.028364	0.000000
749.481145	2.027840	0.000000
760.000000	2.027023	0.000000
802.000000	2.024032	0.000000
844.000000	2.021401	0.000000
886.000000	2.019056	0.000000
928.000000	2.016942	0.000000
950.000000	2.015911	0.000000
970.000000	2.015014	0.000000
1012.000000	2.013239	0.000000
1054.000000	2.011586	0.000000
1096.000000	2.010035	0.000000
1135.000000	2.008668	0.000000
1180.000000	2.007164	0.000000
1222.000000	2.005817	0.000000
1264.000000	2.004515	0.000000
1306.000000	2.003249	0.000000
1348.000000	2.002011	0.000000
1390.000000	2.000795	0.000000
1432.000000	1.999596	0.000000
1474.000000	1.998409	0.000000
1516.000000	1.997230	0.000000
1558.000000	1.996056	0.000000
1600.000000	1.994884	0.000000
1642.000000	1.993711	0.000000
1684.000000	1.992534	0.000000
1726.000000	1.991353	0.000000
1768.000000	1.990164	0.000000
1810.000000	1.988967	0.000000
1852.000000	1.987760	0.000000
1894.000000	1.986542	0.000000
1936.000000	1.985311	0.000000
1978.000000	1.984067	0.000000
2020.000000	1.982808	0.000000
2062.000000	1.981535	0.000000
2104.000000	1.980245	0.000000
2146.000000	1.978940	0.000000
2188.000000	1.977617	0.000000
2230.000000	1.976276	0.000000
2272.000000	1.974917	0.000000
2314.000000	1.973539	0.000000
2356.000000	1.972142	0.000000
2398.000000	1.970725	0.000000
2450.000000	1.968944	0.000000
2552.000000	1.965358	0.000000
2654.000000	1.961647	0.000000
2756.000000	1.957809	0.000000
2858.000000	1.953838	0.000000
2960.000000	1.949733	0.000000
3062.000000	1.945491	0.000000
3164.000000	1.941108	0.000000
3266.000000	1.936585	0.000000
3368.000000	1.931917	0.000000
3470.000000	1.927104	0.000000
3572.000000	1.922142	0.000000
3674.000000	1.917031	0.000000
3776.000000	1.911769	0.000000
3878.000000	1.906353	0.000000
3980.000000	1.900783	0.000000
4082.000000	1.895056	0.000000
4184.000000	1.889170	0.000000
4286.000000	1.883124	0.000000
4388.000000	1.876916	0.000000
4490.000000	1.870544	0.000000
4592.000000	1.864006	0.000000
4694.000000	1.857301	0.000000
4796.000000	1.850425	0.000000
4898.000000	1.843378	0.000000
5000.000000	1.836156	0.000000
5102.000000	1.828759	0.000000
5204.000000	1.821183	0.000000
5306.000000	1.813426	0.000000
5408.000000	1.805486	0.000000

File: packages/eschallot/eschallot-0.5.0.tar.gz/eschallot-0.5.0/eschallot/material_data/Si_Schinke.txt
Wavelength(nm)	n	k
2.40000e+02	1.53700e+00	3.18460e+00
2.45000e+02	1.58700e+00	3.38675e+00
2.50000e+02	1.63700e+00	3.58890e+00
2.55000e+02	1.68700e+00	3.79105e+00
2.60000e+02	1.73700e+00	3.99320e+00
2.65000e+02	1.88350e+00	4.29450e+00
2.70000e+02	2.03000e+00	4.59580e+00
2.75000e+02	2.43500e+00	4.89595e+00
2.80000e+02	2.84000e+00	5.19610e+00
2.85000e+02	3.51250e+00	5.25425e+00
2.90000e+02	4.18500e+00	5.31240e+00
2.95000e+02	4.61700e+00	4.80120e+00
3.00000e+02	5.04900e+00	4.29000e+00
3.05000e+02	5.07000e+00	3.95695e+00
3.10000e+02	5.09100e+00	3.62390e+00
3.15000e+02	5.08800e+00	3.45315e+00
3.20000e+02	5.08500e+00	3.28240e+00
3.25000e+02	5.11000e+00	3.18795e+00
3.30000e+02	5.13500e+00	3.09350e+00
3.35000e+02	5.19000e+00	3.02540e+00
3.40000e+02	5.24500e+00	2.95730e+00
3.45000e+02	5.33400e+00	2.93255e+00
3.50000e+02	5.42300e+00	2.90780e+00
3.55000e+02	5.66850e+00	2.91065e+00
3.60000e+02	5.91400e+00	2.91350e+00
3.65000e+02	6.36700e+00	2.52690e+00
3.70000e+02	6.82000e+00	2.14030e+00
3.75000e+02	6.70350e+00	1.56214e+00
3.80000e+02	6.58700e+00	9.83990e-01
3.85000e+02	6.30600e+00	7.43535e-01
3.90000e+02	6.02500e+00	5.03080e-01
3.95000e+02	5.82400e+00	4.14675e-01
4.00000e+02	5.62300e+00	3.26270e-01
4.05000e+02	5.48200e+00	2.83770e-01
4.10000e+02	5.34100e+00	2.41270e-01
4.15000e+02	5.22550e+00	2.09105e-01
4.20000e+02	5.11000e+00	1.76940e-01
4.25000e+02	5.02100e+00	1.57300e-01
4.30000e+02	4.93200e+00	1.37660e-01
4.35000e+02	4.86100e+00	1.24835e-01
4.40000e+02	4.79000e+00	1.12010e-01
4.45000e+02	4.73150e+00	1.03686e-01
4.50000e+02	4.67300e+00	9.53620e-02
4.55000e+02	4.62250e+00	8.72335e-02
4.60000e+02	4.57200e+00	7.91050e-02
4.65000e+02	4.52850e+00	7.46725e-02
4.70000e+02	4.48500e+00	7.02400e-02
4.75000e+02	4.44850e+00	6.50285e-02
4.80000e+02	4.41200e+00	5.98170e-02
4.85000e+02	4.38050e+00	5.68135e-02
4.90000e+02	4.34900e+00	5.38100e-02
4.95000e+02	4.31900e+00	5.11760e-02
5.00000e+02	4.28900e+00	4.85420e-02
5.05000e+02	4.26200e+00	4.61865e-02
5.10000e+02	4.23500e+00	4.38310e-02
5.15000e+02	4.21100e+00	4.16810e-02
5.20000e+02	4.18700e+00	3.95310e-02
5.25000e+02	4.16600e+00	3.71675e-02
5.30000e+02	4.14500e+00	3.48040e-02
5.35000e+02	4.12400e+00	3.23500e-02
5.40000e+02	4.10300e+00	2.98960e-02
5.45000e+02	4.08800e+00	2.89670e-02
5.50000e+02	4.07300e+00	2.80380e-02
5.55000e+02	4.05550e+00	2.72945e-02
5.60000e+02	4.03800e+00	2.65510e-02
5.65000e+02	4.02200e+00	2.51485e-02
5.70000e+02	4.00600e+00	2.37460e-02
5.75000e+02	3.99150e+00	2.28210e-02
5.80000e+02	3.97700e+00	2.18960e-02
5.85000e+02	3.96550e+00	2.09860e-02
5.90000e+02	3.95400e+00	2.00760e-02
5.95000e+02	3.94250e+00	1.92985e-02
6.00000e+02	3.93100e+00	1.85210e-02
6.05000e+02	3.91950e+00	1.78890e-02
6.10000e+02	3.90800e+00	1.72570e-02
6.15000e+02	3.89800e+00	1.70330e-02
6.20000e+02	3.88800e+00	1.68090e-02
6.25000e+02	3.87850e+00	1.65385e-02
6.30000e+02	3.86900e+00	1.62680e-02
6.35000e+02	3.86000e+00	1.54805e-02
6.40000e+02	3.85100e+00	1.46930e-02
6.45000e+02	3.84300e+00	1.45700e-02
6.50000e+02	3.83500e+00	1.44470e-02
6.55000e+02	3.82600e+00	1.40275e-02
6.60000e+02	3.81700e+00	1.36080e-02
6.65000e+02	3.81100e+00	1.32075e-02
6.70000e+02	3.80500e+00	1.28070e-02
6.75000e+02	3.79800e+00	1.24260e-02
6.80000e+02	3.79100e+00	1.20450e-02
6.85000e+02	3.78350e+00	1.16810e-02
6.90000e+02	3.77600e+00	1.13170e-02
6.95000e+02	3.77050e+00	1.09700e-02
7.00000e+02	3.76500e+00	1.06230e-02
7.05000e+02	3.75900e+00	1.02920e-02
7.10000e+02	3.75300e+00	9.96100e-03
7.15000e+02	3.74700e+00	9.64725e-03
7.20000e+02	3.74100e+00	9.33350e-03
7.25000e+02	3.73550e+00	9.03235e-03
7.30000e+02	3.73000e+00	8.73120e-03
7.35000e+02	3.72450e+00	8.44650e-03
7.40000e+02	3.71900e+00	8.16180e-03
7.45000e+02	3.71550e+00	7.88870e-03
7.50000e+02	3.71200e+00	7.61560e-03
7.55000e+02	3.70650e+00	7.35490e-03
7.60000e+02	3.70100e+00	7.09420e-03
7.65000e+02	3.69700e+00	6.84980e-03
7.70000e+02	3.69300e+00	6.60540e-03
7.75000e+02	3.68850e+00	6.36960e-03
7.80000e+02	3.68400e+00	6.13380e-03
7.85000e+02	3.68050e+00	5.91130e-03
7.90000e+02	3.67700e+00	5.68880e-03
7.95000e+02	3.67300e+00	5.47715e-03
8.00000e+02	3.66900e+00	5.26550e-03
8.05000e+02	3.66550e+00	5.06475e-03
8.10000e+02	3.66200e+00	4.86400e-03
8.15000e+02	3.65850e+00	4.67380e-03
8.20000e+02	3.65500e+00	4.48360e-03
8.25000e+02	3.65050e+00	4.30355e-03
8.30000e+02	3.64600e+00	4.12350e-03
8.35000e+02	3.64350e+00	3.95315e-03
8.40000e+02	3.64100e+00	3.78280e-03
8.45000e+02	3.63850e+00	3.62165e-03
8.50000e+02	3.63600e+00	3.46050e-03
8.55000e+02	3.63200e+00	3.30840e-03
8.60000e+02	3.62800e+00	3.15630e-03
8.65000e+02	3.62500e+00	3.01300e-03
8.70000e+02	3.62200e+00	2.86970e-03
8.75000e+02	3.61950e+00	2.73490e-03
8.80000e+02	3.61700e+00	2.60010e-03
8.85000e+02	3.61500e+00	2.47325e-03
8.90000e+02	3.61300e+00	2.34640e-03
8.95000e+02	3.61150e+00	2.22780e-03
9.00000e+02	3.61000e+00	2.10920e-03
9.05000e+02	3.60700e+00	1.99780e-03
9.10000e+02	3.60400e+00	1.88640e-03
9.15000e+02	3.60100e+00	1.78255e-03
9.20000e+02	3.59800e+00	1.67870e-03
9.25000e+02	3.59750e+00	1.57720e-03
9.30000e+02	3.59700e+00	1.47570e-03
9.35000e+02	3.59350e+00	1.39090e-03
9.40000e+02	3.59000e+00	1.30610e-03
9.45000e+02	3.58700e+00	1.22270e-03
9.50000e+02	3.58400e+00	1.13930e-03
9.55000e+02	3.58400e+00	1.06087e-03
9.60000e+02	3.58400e+00	9.82430e-04
9.65000e+02	3.58100e+00	9.11515e-04
9.70000e+02	3.57800e+00	8.40600e-04
9.75000e+02	3.58000e+00	7.76970e-04
9.80000e+02	3.58200e+00	7.13340e-04
9.85000e+02	3.58050e+00	6.54860e-04
9.90000e+02	3.57900e+00	5.96380e-04
9.95000e+02	3.57700e+00	5.43290e-04
1.00000e+03	3.57500e+00	4.90200e-04
1.00500e+03	3.57350e+00	4.43180e-04
1.01000e+03	3.57200e+00	3.96160e-04
1.01500e+03	3.57000e+00	3.55265e-04
1.02000e+03	3.56800e+00	3.14370e-04
1.02500e+03	3.56650e+00	2.77425e-04
1.03000e+03	3.56500e+00	2.40480e-04
1.03500e+03	3.56350e+00	2.10035e-04
1.04000e+03	3.56200e+00	1.79590e-04
1.04500e+03	3.56050e+00	1.55010e-04
1.05000e+03	3.55900e+00	1.30430e-04
1.05500e+03	3.55750e+00	1.11440e-04
1.06000e+03	3.55600e+00	9.24500e-05
1.06500e+03	3.55450e+00	8.01350e-05
1.07000e+03	3.55300e+00	6.78200e-05
1.07500e+03	3.55100e+00	5.99940e-05
1.08000e+03	3.54900e+00	5.21680e-05
1.08500e+03	3.54800e+00	4.59690e-05
1.09000e+03	3.54700e+00	3.97700e-05
1.09500e+03	3.54600e+00	3.49935e-05
1.10000e+03	3.54500e+00	3.02170e-05
1.10500e+03	3.54350e+00	2.65650e-05
1.11000e+03	3.54200e+00	2.29130e-05
1.11500e+03	3.54100e+00	1.99905e-05
1.12000e+03	3.54000e+00	1.70680e-05
1.12500e+03	3.53850e+00	1.47250e-05
1.13000e+03	3.53700e+00	1.23820e-05
1.13500e+03	3.53550e+00	1.05015e-05
1.14000e+03	3.53400e+00	8.62100e-06
1.14500e+03	3.53350e+00	7.15430e-06
1.15000e+03	3.53300e+00	5.68760e-06
1.15500e+03	3.53150e+00	4.55755e-06
1.16000e+03	3.53000e+00	3.42750e-06
1.16500e+03	3.52850e+00	2.59640e-06
1.17000e+03	3.52700e+00	1.76530e-06
1.17500e+03	3.52650e+00	1.16046e-06
1.18000e+03	3.52600e+00	5.55610e-07
1.18500e+03	3.52500e+00	3.93570e-07
1.19000e+03	3.52400e+00	2.31530e-07
1.19500e+03	3.52300e+00	1.85285e-07
1.20000e+03	3.52200e+00	1.39040e-07
1.20500e+03	3.52100e+00	1.09951e-07
1.21000e+03	3.52000e+00	8.08630e-08
1.21500e+03	3.51900e+00	6.44015e-08
1.22000e+03	3.51800e+00	4.79400e-08
1.22500e+03	3.51750e+00	3.75360e-08
1.23000e+03	3.51700e+00	2.71320e-08
1.23500e+03	3.51600e+00	2.07250e-08
1.24000e+03	3.51500e+00	1.43180e-08
1.24500e+03	3.51400e+00	1.00989e-08
1.25000e+03	3.51300e+00	5.87980e-09
1.25500e+03	3.51250e+00	4.10750e-09
1.26000e+03	3.51200e+00	2.33520e-09
1.26500e+03	3.51050e+00	1.80330e-09
1.27000e+03	3.50900e+00	1.27140e-09
1.27500e+03	3.50900e+00	1.01212e-09
1.28000e+03	3.50900e+00	7.52840e-10
1.28500e+03	3.50750e+00	6.00415e-10
1.29000e+03	3.50600e+00	4.47990e-10
1.29500e+03	3.50550e+00	3.60135e-10
1.30000e+03	3.50500e+00	2.72280e-10
1.30500e+03	3.50400e+00	2.15420e-10
1.31000e+03	3.50300e+00	1.58560e-10
1.31500e+03	3.50250e+00	1.22878e-10
1.32000e+03	3.50200e+00	8.71960e-11
1.32500e+03	3.50150e+00	6.46175e-11
1.33000e+03	3.50100e+00	4.20390e-11
1.33500e+03	3.50050e+00	3.00835e-11
1.34000e+03	3.50000e+00	1.81280e-11
1.34500e+03	3.49950e+00	1.42780e-11
1.35000e+03	3.49900e+00	1.04280e-11
1.35500e+03	3.49800e+00	8.35955e-12
1.36000e+03	3.49700e+00	6.29110e-12
1.36500e+03	3.49650e+00	5.09705e-12
1.37000e+03	3.49600e+00	3.90300e-12
1.37500e+03	3.49600e+00	3.26985e-12
1.38000e+03	3.49600e+00	2.63670e-12
1.38500e+03	3.49600e+00	2.18720e-12
1.39000e+03	3.49600e+00	1.73770e-12
1.39500e+03	3.49450e+00	1.39025e-12
1.40000e+03	3.49300e+00	1.04280e-12
1.40500e+03	3.49250e+00	8.23510e-13
1.41000e+03	3.49200e+00	6.04220e-13
1.41500e+03	3.49200e+00	5.16585e-13
1.42000e+03	3.49200e+00	4.28950e-13
1.42500e+03	3.49100e+00	3.16380e-13
1.43000e+03	3.49000e+00	2.03810e-13
1.43500e+03	3.48900e+00	1.70830e-13
1.44000e+03	3.48800e+00	1.37850e-13
1.44500e+03	3.48750e+00	1.23430e-13
1.45000e+03	3.48700e+00	1.09010e-13
1.45500e+03	3.48639e+00	0.00000e+00
1.46000e+03	3.48588e+00	0.00000e+00
1.46500e+03	3.48539e+00	0.00000e+00
1.47000e+03	3.48490e+00	0.00000e+00
1.47500e+03	3.48441e+00	0.00000e+00
1.48000e+03	3.48393e+00	0.00000e+00
1.48500e+03	3.48346e+00	0.00000e+00
1.49000e+03	3.48299e+00	0.00000e+00
1.49500e+03	3.48252e+00	0.00000e+00
1.50000e+03	3.48206e+00	0.00000e+00
1.50500e+03	3.48161e+00	0.00000e+00
1.51000e+03	3.48116e+00	0.00000e+00
1.51500e+03	3.48071e+00	0.00000e+00
1.52000e+03	3.48027e+00	0.00000e+00
1.52500e+03	3.47984e+00	0.00000e+00
1.53000e+03	3.47940e+00	0.00000e+00
1.53500e+03	3.47898e+00	0.00000e+00
1.54000e+03	3.47856e+00	0.00000e+00
1.54500e+03	3.47814e+00	0.00000e+00
1.55000e+03	3.47772e+00	0.00000e+00
1.55500e+03	3.47731e+00	0.00000e+00
1.56000e+03	3.47691e+00	0.00000e+00
1.56500e+03	3.47651e+00	0.00000e+00
1.57000e+03	3.47611e+00	0.00000e+00
1.57500e+03	3.47572e+00	0.00000e+00
1.58000e+03	3.47533e+00	0.00000e+00
1.58500e+03	3.47494e+00	0.00000e+00
1.59000e+03	3.47456e+00	0.00000e+00
1.59500e+03	3.47418e+00	0.00000e+00
1.60000e+03	3.47381e+00	0.00000e+00
1.60500e+03	3.47344e+00	0.00000e+00
1.61000e+03	3.47307e+00	0.00000e+00
1.61500e+03	3.47271e+00	0.00000e+00
1.62000e+03	3.47235e+00	0.00000e+00
1.62500e+03	3.47200e+00	0.00000e+00
1.63000e+03	3.47164e+00	0.00000e+00
1.63500e+03	3.47129e+00	0.00000e+00
1.64000e+03	3.47095e+00	0.00000e+00
1.64500e+03	3.47061e+00	0.00000e+00
1.65000e+03	3.47027e+00	0.00000e+00
1.65500e+03	3.46993e+00	0.00000e+00
1.66000e+03	3.46960e+00	0.00000e+00
1.66500e+03	3.46927e+00	0.00000e+00
1.67000e+03	3.46894e+00	0.00000e+00
1.67500e+03	3.46862e+00	0.00000e+00
1.68000e+03	3.46830e+00	0.00000e+00
1.68500e+03	3.46798e+00	0.00000e+00
1.69000e+03	3.46767e+00	0.00000e+00
1.69500e+03	3.46736e+00	0.00000e+00
1.70000e+03	3.46705e+00	0.00000e+00
1.70500e+03	3.46674e+00	0.00000e+00
1.71000e+03	3.46644e+00	0.00000e+00
1.71500e+03	3.46614e+00	0.00000e+00
1.72000e+03	3.46584e+00	0.00000e+00
1.72500e+03	3.46555e+00	0.00000e+00
1.73000e+03	3.46525e+00	0.00000e+00
1.73500e+03	3.46496e+00	0.00000e+00
1.74000e+03	3.46468e+00	0.00000e+00
1.74500e+03	3.46439e+00	0.00000e+00
1.75000e+03	3.46411e+00	0.00000e+00
1.75500e+03	3.46383e+00	0.00000e+00
1.76000e+03	3.46355e+00	0.00000e+00
1.76500e+03	3.46328e+00	0.00000e+00
1.77000e+03	3.46301e+00	0.00000e+00
1.77500e+03	3.46274e+00	0.00000e+00
1.78000e+03	3.46247e+00	0.00000e+00
1.78500e+03	3.46221e+00	0.00000e+00
1.79000e+03	3.46194e+00	0.00000e+00
1.79500e+03	3.46168e+00	0.00000e+00
1.80000e+03	3.46143e+00	0.00000e+00
1.80500e+03	3.46117e+00	0.00000e+00
1.81000e+03	3.46092e+00	0.00000e+00
1.81500e+03	3.46066e+00	0.00000e+00
1.82000e+03	3.46042e+00	0.00000e+00
1.82500e+03	3.46017e+00	0.00000e+00
1.83000e+03	3.45992e+00	0.00000e+00
1.83500e+03	3.45968e+00	0.00000e+00
1.84000e+03	3.45944e+00	0.00000e+00
1.84500e+03	3.45920e+00	0.00000e+00
1.85000e+03	3.45896e+00	0.00000e+00
1.85500e+03	3.45873e+00	0.00000e+00
1.86000e+03	3.45849e+00	0.00000e+00
1.86500e+03	3.45826e+00	0.00000e+00
1.87000e+03	3.45803e+00	0.00000e+00
1.87500e+03	3.45781e+00	0.00000e+00
1.88000e+03	3.45758e+00	0.00000e+00
1.88500e+03	3.45736e+00	0.00000e+00
1.89000e+03	3.45714e+00	0.00000e+00
1.89500e+03	3.45692e+00	0.00000e+00
1.90000e+03	3.45670e+00	0.00000e+00
1.90500e+03	3.45648e+00	0.00000e+00
1.91000e+03	3.45627e+00	0.00000e+00
1.91500e+03	3.45605e+00	0.00000e+00
1.92000e+03	3.45584e+00	0.00000e+00
1.92500e+03	3.45563e+00	0.00000e+00
1.93000e+03	3.45543e+00	0.00000e+00
1.93500e+03	3.45522e+00	0.00000e+00
1.94000e+03	3.45502e+00	0.00000e+00
1.94500e+03	3.45481e+00	0.00000e+00
1.95000e+03	3.45461e+00	0.00000e+00
1.95500e+03	3.45441e+00	0.00000e+00
1.96000e+03	3.45421e+00	0.00000e+00
1.96500e+03	3.45402e+00	0.00000e+00
1.97000e+03	3.45382e+00	0.00000e+00
1.97500e+03	3.45363e+00	0.00000e+00
1.98000e+03	3.45344e+00	0.00000e+00
1.98500e+03	3.45325e+00	0.00000e+00
1.99000e+03	3.45306e+00	0.00000e+00
1.99500e+03	3.45287e+00	0.00000e+00
2.00000e+03	3.45268e+00	0.00000e+00
2.00500e+03	3.45250e+00	0.00000e+00
2.01000e+03	3.45232e+00	0.00000e+00
2.01500e+03	3.45213e+00	0.00000e+00
2.02000e+03	3.45195e+00	0.00000e+00
2.02500e+03	3.45177e+00	0.00000e+00
2.03000e+03	3.45160e+00	0.00000e+00
2.03500e+03	3.45142e+00	0.00000e+00
2.04000e+03	3.45125e+00	0.00000e+00
2.04500e+03	3.45107e+00	0.00000e+00
2.05000e+03	3.45090e+00	0.00000e+00
2.05500e+03	3.45073e+00	0.00000e+00
2.06000e+03	3.45056e+00	0.00000e+00
2.06500e+03	3.45039e+00	0.00000e+00
2.07000e+03	3.45022e+00	0.00000e+00
2.07500e+03	3.45006e+00	0.00000e+00
2.08000e+03	3.44989e+00	0.00000e+00
2.08500e+03	3.44973e+00	0.00000e+00
2.09000e+03	3.44956e+00	0.00000e+00
2.09500e+03	3.44940e+00	0.00000e+00
2.10000e+03	3.44924e+00	0.00000e+00
2.10500e+03	3.44908e+00	0.00000e+00
2.11000e+03	3.44893e+00	0.00000e+00
2.11500e+03	3.44877e+00	0.00000e+00
2.12000e+03	3.44861e+00	0.00000e+00
2.12500e+03	3.44846e+00	0.00000e+00
2.13000e+03	3.44831e+00	0.00000e+00
2.13500e+03	3.44816e+00	0.00000e+00
2.14000e+03	3.44800e+00	0.00000e+00
2.14500e+03	3.44785e+00	0.00000e+00
2.15000e+03	3.44771e+00	0.00000e+00
2.15500e+03	3.44756e+00	0.00000e+00
2.16000e+03	3.44741e+00	0.00000e+00
2.16500e+03	3.44726e+00	0.00000e+00
2.17000e+03	3.44712e+00	0.00000e+00
2.17500e+03	3.44698e+00	0.00000e+00
2.18000e+03	3.44683e+00	0.00000e+00
2.18500e+03	3.44669e+00	0.00000e+00
2.19000e+03	3.44655e+00	0.00000e+00
2.19500e+03	3.44641e+00	0.00000e+00
2.20000e+03	3.44627e+00	0.00000e+00
2.20500e+03	3.44614e+00	0.00000e+00
2.21000e+03	3.44600e+00	0.00000e+00
2.21500e+03	3.44586e+00	0.00000e+00
2.22000e+03	3.44573e+00	0.00000e+00
2.22500e+03	3.44559e+00	0.00000e+00
2.23000e+03	3.44546e+00	0.00000e+00
2.23500e+03	3.44533e+00	0.00000e+00
2.24000e+03	3.44520e+00	0.00000e+00
2.24500e+03	3.44507e+00	0.00000e+00
2.25000e+03	3.44494e+00	0.00000e+00
2.25500e+03	3.44481e+00	0.00000e+00
2.26000e+03	3.44468e+00	0.00000e+00
2.26500e+03	3.44455e+00	0.00000e+00
2.27000e+03	3.44443e+00	0.00000e+00
2.27500e+03	3.44430e+00	0.00000e+00
2.28000e+03	3.44418e+00	0.00000e+00
2.28500e+03	3.44405e+00	0.00000e+00
2.29000e+03	3.44393e+00	0.00000e+00
2.29500e+03	3.44381e+00	0.00000e+00
2.30000e+03	3.44369e+00	0.00000e+00
2.50000e+03	3.44369e+00	0.00000e+00
